Repository: lelouch15/Undergraduate-graduation-project.

File: B-ML/use_4.csv
,Pt,Sn,W,Ni,Hf,V,Ti,Mg,BPO4,B,CB,B2O3,BN,C,P,BON,BPO4,S-1,SiO2,ZrO2,C,Si,SBA-15,TiO2,Al2O3,CeO2,C2H6,C3H8,O2,保护气体,GHSV,温度,丙烷转化率,丙烯选择性
0,1.1,0.0,0.0,0.0,0.0,0.0,0.0,0.0,0.0,0.0,0.0,0.0,98.9,0.0,0.0,0.0,0.0,0.0,0.0,0.0,0.0,0.0,0.0,0.0,0.0,0.0,0.0,80.0,4.2,15.8,4760.0,600.0,17.4,33.1
1,1.1,0.0,0.0,0.0,0.0,0.0,0.0,0.0,0.0,0.0,0.0,0.0,98.9,0.0,0.0,0.0,0.0,0.0,0.0,0.0,0.0,0.0,0.0,0.0,0.0,0.0,0.0,80.0,4.2,15.8,4760.0,600.0,19.0,34.0
2,1.1,0.25,0.0,0.0,0.0,0.0,0.0,0.0,0.0,0.0,0.0,0.0,98.65,0.0,0.0,0.0,0.0,0.0,0.0,0.0,0.0,0.0,0.0,0.0,0.0,0.0,0.0,80.0,4.2,15.8,4760.0,600.0,42.9,73.9
3,1.1,0.25,0.0,0.0,0.0,0.0,0.0,0.0,0.0,0.0,0.0,0.0,98.65,0.0,0.0,0.0,0.0,0.0,0.0,0.0,0.0,0.0,0.0,0.0,0.0,0.0,0.0,80.0,4.2,15.8,4760.0,600.0,18.0,37.3
4,1.1,0.5,0.0,0.0,0.0,0.0,0.0,0.0,0.0,0.0,0.0,0.0,98.4,0.0,0.0,0.0,0.0,0.0,0.0,0.0,0.0,0.0,0.0,0.0,0.0,0.0,0.0,80.0,4.2,15.8,4760.0,600.0,47.4,79.2
5,1.1,0.5,0.0,0.0,0.0,0.0,0.0,0.0,0.0,0.0,0.0,0.0,98.4,0.0,0.0,0.0,0.0,0.0,0.0,0.0,0.0,0.0,0.0,0.0,0.0,0.0,0.0,80.0,4.2,15.8,4760.0,600.0,19.6,53.0
6,1.1,0.75,0.0,0.0,0.0,0.0,0.0,0.0,0.0,0.0,0.0,0.0,98.15,0.0,0.0,0.0,0.0,0.0,0.0,0.0,0.0,0.0,0.0,0.0,0.0,0.0,0.0,80.0,4.2,15.8,4760.0,600.0,48.9,78.2
7,1.1,0.75,0.0,0.0,0.0,0.0,0.0,0.0,0.0,0.0,0.0,0.0,98.15,0.0,0.0,0.0,0.0,0.0,0.0,0.0,0.0,0.0,0.0,0.0,0.0,0.0,0.0,80.0,4.2,15.8,4760.0,600.0,28.3,64.7
8,1.1,0.0,0.0,0.0,0.0,0.0,0.0,0.0,0.0,0.0,0.0,0.0,0.0,0.0,0.0,0.0,0.0,0.0,0.0,0.0,0.0,0.0,0.0,0.0,98.9,0.0,0.0,80.0,4.2,15.8,4760.0,600.0,35.0,43.6
9,1.1,0.0,0.0,0.0,0.0,0.0,0.0,0.0,0.0,0.0,0.0,0.0,0.0,0.0,0.0,0.0,0.0,0.0,0.0,0.0,0.0,0.0,0.0,0.0,98.9,0.0,0.0,80.0,4.2,15.8,4760.0,600.0,14.2,40.0
10,1.1,0.25,0.0,0.0,0.0,0.0,0.0,0.0,0.0,0.0,0.0,0.0,0.0,0.0,0.0,0.0,0.0,0.0,0.0,0.0,0.0,0.0,0.0,0.0,98.65,0.0,0.0,80.0,4.2,15.8,4760.0,600.0,29.4,71.2
11,1.1,0.25,0.0,0.0,0.0,0.0,0.0,0.0,0.0,0.0,0.0,0.0,0.0,0.0,0.0,0.0,0.0,0.0,0.0,0.0,0.0,0.0,0.0,0.0,98.65,0.0,0.0,80.0,4.2,15.8,4760.0,600.0,13.3,38.5
12,1.1,0.5,0.0,0.0,0.0,0.0,0.0,0.0,0.0,0.0,0.0,0.0,0.0,0.0,0.0,0.0,0.0,0.0,0.0,0.0,0.0,0.0,0.0,0.0,98.4,0.0,0.0,80.0,4.2,15.8,4760.0,600.0,40.3,75.8
13,1.1,0.5,0.0,0.0,0.0,0.0,0.0,0.0,0.0,0.0,0.0,0.0,0.0,0.0,0.0,0.0,0.0,0.0,0.0,0.0,0.0,0.0,0.0,0.0,98.4,0.0,0.0,80.0,4.2,15.8,4760.0,600.0,12.1,39.4
14,1.1,0.75,0.0,0.0,0.0,0.0,0.0,0.0,0.0,0.0,0.0,0.0,0.0,0.0,0.0,0.0,0.0,0.0,0.0,0.0,0.0,0.0,0.0,0.0,98.15,0.0,0.0,80.0,4.2,15.8,4760.0,600.0,15.2,45.6
15,1.1,0.75,0.0,0.0,0.0,0.0,0.0,0.0,0.0,0.0,0.0,0.0,0.0,0.0,0.0,0.0,0.0,0.0,0.0,0.0,0.0,0.0,0.0,0.0,98.15,0.0,0.0,80.0,4.2,15.8,4760.0,600.0,14.7,37.5
16,0.0,0.0,0.0,0.0,0.0,0.0,0.0,0.0,0.0,0.0,0.0,0.0,100.0,0.0,0.0,0.0,0.0,0.0,0.0,0.0,0.0,0.0,0.0,0.0,0.0,0.0,0.0,30.0,15.0,55.0,8000.0,490.0,14.0,79.0
17,0.0,0.0,0.0,0.0,0.0,0.0,0.0,0.0,0.0,0.0,0.0,0.0,100.0,0.0,0.0,0.0,0.0,0.0,0.0,0.0,0.0,0.0,0.0,0.0,0.0,0.0,0.0,30.0,15.0,55.0,8000.0,490.0,10.0,81.0
18,0.0,0.0,0.0,0.0,0.0,0.0,0.0,0.0,0.0,0.0,0.0,0.0,100.0,0.0,0.0,0.0,0.0,0.0,0.0,0.0,0.0,0.0,0.0,0.0,0.0,0.0,0.0,30.0,15.0,55.0,60000.0,490.0,16.5,72.0
19,0.0,0.0,0.0,0.0,0.0,0.0,0.0,0.0,0.0,0.0,0.0,0.0,0.0,0.0,0.0,100.0,0.0,0.0,0.0,0.0,0.0,0.0,0.0,0.0,0.0,0.0,0.0,40.0,20.0,40.0,12000.0,500.0,45.0,61.0
20,0.0,0.0,0.0,0.0,0.0,0.0,0.0,0.0,0.0,0.0,0.0,0.0,0.0,0.0,0.0,100.0,0.0,0.0,0.0,0.0,0.0,0.0,0.0,0.0,0.0,0.0,0.0,40.0,20.0,40.0,12000.0,525.0,64.4,40.0
21,0.0,0.0,0.0,0.0,0.0,0.0,0.0,0.0,0.0,0.0,0.0,0.0,0.0,0.0,0.0,100.0,0.0,0.0,0.0,0.0,0.0,0.0,0.0,0.0,0.0,0.0,0.0,40.0,20.0,40.0,12000.0,500.0,7.0,91.0
22,0.0,0.0,0.0,0.0,0.0,0.0,0.0,0.0,0.0,0.0,0.0,0.0,0.0,0.0,0.0,100.0,0.0,0.0,0.0,0.0,0.0,0.0,0.0,0.0,0.0,0.0,0.0,40.0,20.0,40.0,12000.0,500.0,14.0,90.0
23,0.0,0.0,0.0,0.0,0.0,0.0,0.0,0.0,0.0,0.0,0.0,0.0,0.0,0.0,0.0,100.0,0.0,0.0,0.0,0.0,0.0,0.0,0.0,0.0,0.0,0.0,0.0,40.0,20.0,40.0,12000.0,500.0,21.0,83.0
24,0.0,0.0,0.0,0.0,0.0,0.0,0.0,0.0,0.0,0.0,0.0,0.0,0.0,0.0,0.0,100.0,0.0,0.0,0.0,0.0,0.0,0.0,0.0,0.0,0.0,0.0,0.0,40.0,20.0,40.0,12000.0,500.0,32.0,72.0
25,0.0,0.0,0.0,0.0,0.0,0.0,0.0,0.0,0.0,0.0,0.0,0.0,0.0,0.0,0.0,100.0,0.0,0.0,0.0,0.0,0.0,0.0,0.0,0.0,0.0,0.0,0.0,40.0,20.0,40.0,12000.0,500.0,64.0,36.0
26,0.0,0.0,0.0,0.0,0.0,0.0,0.0,0.0,0.0,0.0,0.0,0.0,100.0,0.0,0.0,0.0,0.0,0.0,0.0,0.0,0.0,0.0,0.0,0.0,0.0,0.0,0.0,40.0,20.0,40.0,12000.0,500.0,16.0,88.0
27,0.0,0.0,0.0,0.0,0.0,0.0,0.0,0.0,0.0,0.0,0.0,0.0,100.0,0.0,0.0,0.0,0.0,0.0,0.0,0.0,0.0,0.0,0.0,0.0,0.0,0.0,0.0,40.0,20.0,40.0,12000.0,525.0,23.0,85.0
28,0.0,0.0,0.0,0.0,0.0,0.0,0.0,0.0,0.0,0.0,0.0,0.0,100.0,0.0,0.0,0.0,0.0,0.0,0.0,0.0,0.0,0.0,0.0,0.0,0.0,0.0,0.0,40.0,20.0,40.0,12000.0,500.0,2.0,93.0
29,0.0,0.0,0.0,0.0,0.0,0.0,0.0,0.0,0.0,0.0,0.0,0.0,100.0,0.0,0.0,0.0,0.0,0.0,0.0,0.0,0.0,0.0,0.0,0.0,0.0,0.0,0.0,40.0,20.0,40.0,12000.0,500.0,4.0,93.0
30,0.0,0.0,0.0,0.0,0.0,0.0,0.0,0.0,0.0,0.0,0.0,0.0,100.0,0.0,0.0,0.0,0.0,0.0,0.0,0.0,0.0,0.0,0.0,0.0,0.0,0.0,0.0,40.0,20.0,40.0,12000.0,500.0,7.0,92.0
31,0.0,0.0,0.0,0.0,0.0,0.0,0.0,0.0,0.0,0.0,0.0,0.0,100.0,0.0,0.0,0.0,0.0,0.0,0.0,0.0,0.0,0.0,0.0,0.0,0.0,0.0,0.0,40.0,20.0,40.0,12000.0,500.0,12.0,91.0
32,0.0,0.0,0.0,0.0,0.0,0.0,0.0,0.0,0.0,0.0,0.0,0.0,100.0,0.0,0.0,0.0,0.0,0.0,0.0,0.0,0.0,0.0,0.0,0.0,0.0,0.0,0.0,40.0,20.0,40.0,12000.0,500.0,23.0,84.0
33,0.0,0.0,0.0,0.0,0.0,0.0,0.0,0.0,0.0,0.0,0.0,0.0,100.0,0.0,0.0,0.0,0.0,0.0,0.0,0.0,0.0,0.0,0.0,0.0,0.0,0.0,0.0,1.0,50.0,49.0,12000.0,525.0,52.0,53.0
34,0.0,0.0,0.0,0.0,0.0,0.0,0.0,0.0,0.0,0.0,0.0,0.0,100.0,0.0,0.0,0.0,0.0,0.0,0.0,0.0,0.0,0.0,0.0,0.0,0.0,0.0,0.0,1.0,50.0,49.0,12000.0,525.0,80.0,15.0
35,0.0,0.0,0.0,0.0,0.0,0.0,0.0,0.0,0.0,0.0,0.0,0.0,100.0,0.0,0.0,0.0,0.0,0.0,0.0,0.0,0.0,0.0,0.0,0.0,0.0,0.0,0.0,1.0,50.0,49.0,12000.0,525.0,70.0,28.0
36,0.0,0.0,0.0,0.0,0.0,0.0,0.0,0.0,0.0,0.0,0.0,0.0,0.0,0.0,0.0,0.0,0.0,0.0,100.0,0.0,0.0,0.0,0.0,0.0,0.0,0.0,0.0,16.7,25.0,58.3,48000.0,500.0,1.5,88.0
37,0.0,0.0,0.0,0.0,0.0,0.0,0.0,0.0,0.0,0.0,0.0,0.0,1.0,0.0,0.0,0.0,0.0,0.0,99.0,0.0,0.0,0.0,0.0,0.0,0.0,0.0,0.0,16.7,25.0,58.3,48000.0,500.0,4.0,90.0
38,0.0,0.0,0.0,0.0,0.0,0.0,0.0,0.0,0.0,0.0,0.0,0.0,3.0,0.0,0.0,0.0,0.0,0.0,97.0,0.0,0.0,0.0,0.0,0.0,0.0,0.0,0.0,16.7,25.0,58.3,48000.0,500.0,6.0,91.0
39,0.0,0.0,0.0,0.0,0.0,0.0,0.0,0.0,0.0,0.0,0.0,0.0,5.0,0.0,0.0,0.0,0.0,0.0,95.0,0.0,0.0,0.0,0.0,0.0,0.0,0.0,0.0,16.7,25.0,58.3,48000.0,500.0,8.0,91.0
40,0.0,0.0,0.0,0.0,0.0,0.0,0.0,0.0,0.0,0.0,0.0,0.0,7.0,0.0,0.0,0.0,0.0,0.0,93.0,0.0,0.0,0.0,0.0,0.0,0.0,0.0,0.0,16.7,25.0,58.3,48000.0,500.0,12.0,85.0
41,0.0,0.0,0.0,0.0,0.0,0.0,0.0,0.0,0.0,0.0,0.0,0.0,7.0,0.0,0.0,0.0,0.0,0.0,93.0,0.0,0.0,0.0,0.0,0.0,0.0,0.0,0.0,16.7,25.0,58.3,48000.0,500.0,13.9,85.0
42,0.0,0.0,0.0,0.0,0.0,0.0,0.0,0.0,0.0,0.0,0.0,0.0,7.0,0.0,0.0,0.0,0.0,0.0,93.0,0.0,0.0,0.0,0.0,0.0,0.0,0.0,0.0,16.7,25.0,58.3,48000.0,500.0,13.0,84.0
43,0.0,0.0,0.0,0.0,0.0,0.0,0.0,0.0,0.0,28.0,0.0,0.0,0.0,0.0,0.0,0.0,0.0,0.0,0.0,0.0,72.0,0.0,0.0,0.0,0.0,0.0,0.0,30.0,15.0,55.0,12000.0,500.0,2.5,88.0
44,0.0,0.0,0.0,0.0,0.0,0.0,0.0,0.0,0.0,0.0,0.0,0.0,100.0,0.0,0.0,0.0,0.0,0.0,0.0,0.0,0.0,0.0,0.0,0.0,0.0,0.0,0.0,30.0,15.0,55.0,12000.0,500.0,2.5,88.0
45,0.0,0.0,0.0,0.0,0.0,0.0,0.0,0.0,0.0,0.5,0.0,0.0,0.0,0.0,0.0,0.0,0.0,0.0,99.5,0.0,0.0,0.0,0.0,0.0,0.0,0.0,0.0,30.0,15.0,55.0,12000.0,500.0,2.5,78.0
46,0.0,0.0,0.0,0.0,0.0,0.0,0.0,0.0,0.0,28.0,0.0,0.0,0.0,0.0,0.0,0.0,0.0,0.0,0.0,0.0,72.0,0.0,0.0,0.0,0.0,0.0,0.0,30.0,15.0,55.0,12000.0,500.0,5.0,87.0
47,0.0,0.0,0.0,0.0,0.0,0.0,0.0,0.0,0.0,0.0,0.0,0.0,100.0,0.0,0.0,0.0,0.0,0.0,0.0,0.0,0.0,0.0,0.0,0.0,0.0,0.0,0.0,30.0,15.0,55.0,12000.0,500.0,5.0,87.4
48,0.0,0.0,0.0,0.0,0.0,0.0,0.0,0.0,0.0,0.5,0.0,0.0,0.0,0.0,0.0,0.0,0.0,0.0,99.5,0.0,0.0,0.0,0.0,0.0,0.0,0.0,0.0,30.0,15.0,55.0,12000.0,500.0,5.0,76.5
49,0.0,0.0,0.0,0.0,0.0,0.0,0.0,0.0,0.0,0.0,0.0,0.0,100.0,0.0,0.0,0.0,0.0,0.0,0.0,0.0,0.0,0.0,0.0,0.0,0.0,0.0,0.0,23.0,15.0,62.0,3900.0,530.0,23.0,76.0
50,0.0,0.0,0.0,0.0,0.0,0.0,0.0,0.0,0.0,0.0,0.0,0.0,100.0,0.0,0.0,0.0,0.0,0.0,0.0,0.0,0.0,0.0,0.0,0.0,0.0,0.0,0.0,23.0,15.0,62.0,3900.0,530.0,26.0,72.5
51,0.0,0.0,0.0,0.0,0.0,0.0,0.0,0.0,0.0,0.0,0.0,0.0,100.0,0.0,0.0,0.0,0.0,0.0,0.0,0.0,0.0,0.0,0.0,0.0,0.0,0.0,0.0,23.0,15.0,62.0,3900.0,530.0,41.0,64.5
52,0.0,0.0,0.0,0.0,0.0,0.0,0.0,0.0,0.0,0.0,0.0,0.0,100.0,0.0,0.0,0.0,0.0,0.0,0.0,0.0,0.0,0.0,0.0,0.0,0.0,0.0,0.0,23.0,15.0,62.0,3900.0,530.0,42.0,64.0
53,0.0,0.0,0.0,0.0,0.0,0.0,0.0,9.0,0.0,0.0,0.0,0.0,91.0,0.0,0.0,0.0,0.0,0.0,0.0,0.0,0.0,0.0,0.0,0.0,0.0,0.0,22.5,7.5,10.0,60.0,36000.0,650.0,49.0,18.0
54,0.0,0.0,0.0,0.0,0.0,0.0,0.0,9.0,0.0,0.0,0.0,0.0,91.0,0.0,0.0,0.0,0.0,0.0,0.0,0.0,0.0,0.0,0.0,0.0,0.0,0.0,22.5,7.5,10.0,60.0,36000.0,625.0,20.0,28.0
55,0.0,0.0,0.0,0.0,0.0,0.0,0.0,9.0,0.0,0.0,0.0,0.0,91.0,0.0,0.0,0.0,0.0,0.0,0.0,0.0,0.0,0.0,0.0,0.0,0.0,0.0,22.5,7.5,10.0,60.0,24000.0,650.0,55.0,15.0
56,0.0,0.0,0.0,0.0,0.0,0.0,0.0,9.0,0.0,0.0,0.0,0.0,91.0,0.0,0.0,0.0,0.0,0.0,0.0,0.0,0.0,0.0,0.0,0.0,0.0,0.0,22.5,7.5,10.0,60.0,24000.0,625.0,37.0,23.0
57,0.0,0.0,0.0,0.0,0.0,0.0,0.0,0.0,0.0,0.0,0.0,0.0,100.0,0.0,0.0,0.0,0.0,0.0,0.0,0.0,0.0,0.0,0.0,0.0,0.0,0.0,22.5,7.5,10.0,60.0,36000.0,650.0,7.0,31.0
58,0.0,0.0,0.0,0.0,0.0,0.0,0.0,0.0,0.0,0.0,0.0,0.0,100.0,0.0,0.0,0.0,0.0,0.0,0.0,0.0,0.0,0.0,0.0,0.0,0.0,0.0,22.5,7.5,10.0,60.0,36000.0,625.0,2.0,35.0
59,0.0,0.0,0.0,0.0,0.0,0.0,0.0,0.0,0.0,0.0,0.0,0.0,100.0,0.0,0.0,0.0,0.0,0.0,0.0,0.0,0.0,0.0,0.0,0.0,0.0,0.0,22.5,7.5,10.0,60.0,24000.0,650.0,15.0,31.0
60,0.0,0.0,0.0,0.0,0.0,0.0,0.0,0.0,0.0,0.0,0.0,0.0,100.0,0.0,0.0,0.0,0.0,0.0,0.0,0.0,0.0,0.0,0.0,0.0,0.0,0.0,22.5,7.5,10.0,60.0,24000.0,625.0,4.0,35.0
61,0.0,0.0,0.0,0.0,0.0,0.0,0.0,0.0,0.0,0.0,0.0,0.0,100.0,0.0,0.0,0.0,0.0,0.0,0.0,0.0,0.0,0.0,0.0,0.0,0.0,0.0,22.5,7.5,10.0,60.0,7000.0,500.0,21.0,60.0
62,0.0,0.0,0.0,0.0,0.0,0.0,0.0,0.0,0.0,0.0,0.0,0.0,10.0,0.0,0.0,0.0,0.0,0.0,90.0,0.0,0.0,0.0,0.0,0.0,0.0,0.0,22.5,7.5,10.0,60.0,7000.0,500.0,41.0,39.0
63,0.0,0.0,0.0,0.0,0.0,0.0,0.0,0.0,0.0,0.0,0.0,0.0,10.0,0.0,0.0,0.0,0.0,0.0,0.0,0.0,0.0,0.0,90.0,0.0,0.0,0.0,22.5,7.5,10.0,60.0,7000.0,500.0,33.0,23.0
64,0.0,0.0,0.0,0.0,0.0,0.0,0.0,0.0,0.0,0.0,0.0,0.0,8.5,0.0,0.0,0.0,91.5,0.0,0.0,0.0,0.0,0.0,0.0,0.0,0.0,0.0,0.0,30.0,15.0,55.0,24000.0,550.0,13.6,75.2
65,0.0,0.0,0.0,0.0,0.0,0.0,0.0,0.0,0.0,0.0,0.0,0.0,100.0,0.0,0.0,0.0,0.0,0.0,0.0,0.0,0.0,0.0,0.0,0.0,0.0,0.0,0.0,30.0,15.0,55.0,436364.0,550.0,9.3,75.3
66,0.0,0.0,0.0,0.0,0.0,0.0,0.0,0.0,0.0,0.0,0.0,0.0,100.0,0.0,0.0,0.0,0.0,0.0,0.0,0.0,0.0,0.0,0.0,0.0,0.0,0.0,0.0,30.0,15.0,55.0,240000.0,550.0,13.9,73.0
67,0.0,0.0,0.0,0.0,0.0,0.0,0.0,0.0,100.0,0.0,0.0,0.0,0.0,0.0,0.0,0.0,0.0,0.0,0.0,0.0,0.0,0.0,0.0,0.0,0.0,0.0,0.0,30.0,15.0,55.0,24000.0,550.0,1.6,82.1
68,0.0,0.0,0.0,0.0,0.0,0.0,0.0,0.0,0.0,0.0,0.0,0.0,100.0,0.0,0.0,0.0,0.0,0.0,0.0,0.0,0.0,0.0,0.0,0.0,0.0,0.0,0.0,2.44,2.44,95.12,18000.0,500.0,0.1,93.0
69,0.0,0.0,0.0,0.0,0.0,0.0,0.0,0.0,0.0,0.0,0.0,0.0,100.0,0.0,0.0,0.0,0.0,0.0,0.0,0.0,0.0,0.0,0.0,0.0,0.0,0.0,0.0,2.44,2.44,95.12,18000.0,520.0,1.0,73.0
70,0.0,0.0,0.0,0.0,0.0,0.0,0.0,0.0,0.0,0.0,0.0,0.0,100.0,0.0,0.0,0.0,0.0,0.0,0.0,0.0,0.0,0.0,0.0,0.0,0.0,0.0,0.0,2.44,2.44,95.12,18000.0,540.0,3.0,68.0
71,0.0,0.0,0.0,0.0,0.0,0.0,0.0,0.0,0.0,0.0,0.0,0.0,100.0,0.0,0.0,0.0,0.0,0.0,0.0,0.0,0.0,0.0,0.0,0.0,0.0,0.0,0.0,2.44,2.44,95.12,18000.0,560.0,8.0,60.0
72,0.0,0.0,0.0,0.0,0.0,0.0,0.0,0.0,0.0,0.0,0.0,0.0,100.0,0.0,0.0,0.0,0.0,0.0,0.0,0.0,0.0,0.0,0.0,0.0,0.0,0.0,0.0,2.44,2.44,95.12,18000.0,580.0,12.0,47.0
73,0.0,0.0,0.0,0.0,0.0,0.0,0.0,0.0,0.0,0.0,0.0,0.0,100.0,0.0,0.0,0.0,0.0,0.0,0.0,0.0,0.0,0.0,0.0,0.0,0.0,0.0,0.0,2.44,2.44,95.12,18000.0,600.0,34.0,30.0
74,0.0,0.0,0.0,0.0,0.0,0.0,0.0,0.0,0.0,0.0,0.0,0.0,100.0,0.0,0.0,0.0,0.0,0.0,0.0,0.0,0.0,0.0,0.0,0.0,0.0,0.0,0.0,2.44,2.44,95.12,18000.0,500.0,0.3,93.0
75,0.0,0.0,0.0,0.0,0.0,0.0,0.0,0.0,0.0,0.0,0.0,0.0,100.0,0.0,0.0,0.0,0.0,0.0,0.0,0.0,0.0,0.0,0.0,0.0,0.0,0.0,0.0,2.44,2.44,95.12,18000.0,600.0,38.2,38.0
76,0.0,0.0,0.0,0.0,0.0,0.0,0.0,0.0,0.0,0.0,0.0,0.0,100.0,0.0,0.0,0.0,0.0,0.0,0.0,0.0,0.0,0.0,0.0,0.0,0.0,0.0,0.0,2.44,2.44,95.12,18000.0,600.0,10.0,60.0
77,0.0,0.0,0.0,0.0,0.0,0.0,0.0,0.0,0.0,5.0,0.0,0.0,0.0,0.0,0.0,0.0,0.0,0.0,95.0,0.0,0.0,0.0,0.0,0.0,0.0,0.0,0.0,2.44,2.44,95.12,18000.0,500.0,3.0,68.0
78,0.0,0.0,0.0,0.0,0.0,0.0,0.0,0.0,0.0,5.0,0.0,0.0,0.0,0.0,0.0,0.0,0.0,0.0,95.0,0.0,0.0,0.0,0.0,0.0,0.0,0.0,0.0,2.44,2.44,95.12,18000.0,600.0,18.0,40.0
79,0.0,0.0,0.0,0.0,0.0,0.0,0.0,0.0,0.0,0.0,0.0,0.0,100.0,0.0,0.0,0.0,0.0,0.0,0.0,0.0,0.0,0.0,0.0,0.0,0.0,0.0,0.0,9.1,9.1,81.8,39600.0,520.0,2.9,83.5
80,0.0,0.0,0.0,0.0,0.0,0.0,0.0,0.0,0.0,0.0,0.0,0.0,100.0,0.0,0.0,0.0,0.0,0.0,0.0,0.0,0.0,0.0,0.0,0.0,0.0,0.0,0.0,9.1,9.1,81.8,39600.0,540.0,5.9,78.5
81,0.0,0.0,0.0,0.0,0.0,0.0,0.0,0.0,0.0,0.0,0.0,0.0,100.0,0.0,0.0,0.0,0.0,0.0,0.0,0.0,0.0,0.0,0.0,0.0,0.0,0.0,0.0,9.1,9.1,81.8,39600.0,560.0,11.3,71.8
82,0.0,0.0,0.0,0.0,0.0,0.0,0.0,0.0,0.0,0.0,0.0,0.0,100.0,0.0,0.0,0.0,0.0,0.0,0.0,0.0,0.0,0.0,0.0,0.0,0.0,0.0,0.0,16.7,25.1,58.2,115200.0,510.0,6.5,97.4
83,0.0,0.0,0.0,0.0,0.0,0.0,0.0,0.0,0.0,0.0,0.0,0.0,100.0,0.0,0.0,0.0,0.0,0.0,0.0,0.0,0.0,0.0,0.0,0.0,0.0,0.0,0.0,16.7,25.1,58.2,115200.0,520.0,11.8,89.3
84,0.0,0.0,0.0,0.0,0.0,0.0,0.0,0.0,0.0,0.0,0.0,0.0,100.0,0.0,0.0,0.0,0.0,0.0,0.0,0.0,0.0,0.0,0.0,0.0,0.0,0.0,0.0,16.7,25.1,58.2,115200.0,530.0,20.6,80.2
85,0.0,0.0,0.0,0.0,0.0,0.0,0.0,0.0,0.0,0.0,0.0,0.0,100.0,0.0,0.0,0.0,0.0,0.0,0.0,0.0,0.0,0.0,0.0,0.0,0.0,0.0,0.0,16.7,25.1,58.2,115200.0,540.0,38.2,59.8
86,0.0,0.0,0.0,0.0,0.0,0.0,0.0,0.0,0.0,100.0,0.0,0.0,0.0,0.0,0.0,0.0,0.0,0.0,0.0,0.0,0.0,0.0,0.0,0.0,0.0,0.0,0.0,30.0,15.0,55.0,152727.0,500.0,16.4,77.9
87,0.0,0.0,0.0,0.0,0.0,0.0,0.0,0.0,0.0,100.0,0.0,0.0,0.0,0.0,0.0,0.0,0.0,0.0,0.0,0.0,0.0,0.0,0.0,0.0,0.0,0.0,0.0,30.0,15.0,55.0,113677.0,500.0,12.5,80.6
88,0.0,0.0,0.0,0.0,0.0,0.0,0.0,0.0,0.0,100.0,0.0,0.0,0.0,0.0,0.0,0.0,0.0,0.0,0.0,0.0,0.0,0.0,0.0,0.0,0.0,0.0,0.0,30.0,15.0,55.0,90248.0,500.0,9.8,83.0
89,0.0,0.0,0.0,0.0,0.0,0.0,0.0,0.0,0.0,100.0,0.0,0.0,0.0,0.0,0.0,0.0,0.0,0.0,0.0,0.0,0.0,0.0,0.0,0.0,0.0,0.0,0.0,30.0,15.0,55.0,74628.0,500.0,6.7,85.4
90,0.0,0.0,0.0,0.0,0.0,0.0,0.0,0.0,0.0,100.0,0.0,0.0,0.0,0.0,0.0,0.0,0.0,0.0,0.0,0.0,0.0,0.0,0.0,0.0,0.0,0.0,0.0,30.0,15.0,55.0,63347.0,500.0,5.6,86.2
91,0.0,0.0,0.0,0.0,0.0,0.0,0.0,0.0,0.0,100.0,0.0,0.0,0.0,0.0,0.0,0.0,0.0,0.0,0.0,0.0,0.0,0.0,0.0,0.0,0.0,0.0,0.0,30.0,15.0,55.0,54669.0,500.0,4.2,86.6
92,0.0,0.0,0.0,0.0,0.0,0.0,0.0,0.0,0.0,0.0,100.0,0.0,0.0,0.0,0.0,0.0,0.0,0.0,0.0,0.0,0.0,0.0,0.0,0.0,0.0,0.0,0.0,30.0,15.0,55.0,18286.0,500.0,7.0,84.2
93,0.0,0.0,0.0,0.0,0.0,0.0,0.0,0.0,0.0,0.0,100.0,0.0,0.0,0.0,0.0,0.0,0.0,0.0,0.0,0.0,0.0,0.0,0.0,0.0,0.0,0.0,0.0,30.0,15.0,55.0,15176.0,500.0,5.5,84.8
94,0.0,0.0,0.0,0.0,0.0,0.0,0.0,0.0,0.0,0.0,100.0,0.0,0.0,0.0,0.0,0.0,0.0,0.0,0.0,0.0,0.0,0.0,0.0,0.0,0.0,0.0,0.0,30.0,15.0,55.0,13061.0,500.0,5.1,86.0
95,0.0,0.0,0.0,0.0,0.0,0.0,0.0,0.0,0.0,0.0,100.0,0.0,0.0,0.0,0.0,0.0,0.0,0.0,0.0,0.0,0.0,0.0,0.0,0.0,0.0,0.0,0.0,30.0,15.0,55.0,11780.0,500.0,4.4,86.0
96,0.0,0.0,0.0,0.0,0.0,0.0,0.0,0.0,0.0,0.0,100.0,0.0,0.0,0.0,0.0,0.0,0.0,0.0,0.0,0.0,0.0,0.0,0.0,0.0,0.0,0.0,0.0,30.0,15.0,55.0,10500.0,500.0,4.0,86.4
97,0.0,0.0,0.0,0.0,0.0,0.0,89.9,0.0,0.0,10.1,0.0,0.0,0.0,0.0,0.0,0.0,0.0,0.0,0.0,0.0,0.0,0.0,0.0,0.0,0.0,0.0,0.0,30.0,15.0,55.0,14933.0,500.0,5.2,85.3
98,0.0,0.0,0.0,0.0,0.0,0.0,89.9,0.0,0.0,10.1,0.0,0.0,0.0,0.0,0.0,0.0,0.0,0.0,0.0,0.0,0.0,0.0,0.0,0.0,0.0,0.0,0.0,30.0,15.0,55.0,12783.0,500.0,4.4,86.2
99,0.0,0.0,0.0,0.0,0.0,0.0,89.9,0.0,0.0,10.1,0.0,0.0,0.0,0.0,0.0,0.0,0.0,0.0,0.0,0.0,0.0,0.0,0.0,0.0,0.0,0.0,0.0,30.0,15.0,55.0,11229.0,500.0,4.0,86.2
100,0.0,0.0,0.0,0.0,0.0,0.0,89.9,0.0,0.0,10.1,0.0,0.0,0.0,0.0,0.0,0.0,0.0,0.0,0.0,0.0,0.0,0.0,0.0,0.0,0.0,0.0,0.0,30.0,15.0,55.0,10035.0,500.0,3.7,86.2
101,0.0,0.0,0.0,0.0,0.0,0.0,89.9,0.0,0.0,10.1,0.0,0.0,0.0,0.0,0.0,0.0,0.0,0.0,0.0,0.0,0.0,0.0,0.0,0.0,0.0,0.0,0.0,30.0,15.0,55.0,17920.0,500.0,5.8,85.4
102,0.0,0.0,0.0,84.4,0.0,0.0,0.0,0.0,0.0,15.6,0.0,0.0,0.0,0.0,0.0,0.0,0.0,0.0,0.0,0.0,0.0,0.0,0.0,0.0,0.0,0.0,0.0,30.0,15.0,55.0,13645.0,500.0,6.1,85.4
103,0.0,0.0,0.0,84.4,0.0,0.0,0.0,0.0,0.0,15.6,0.0,0.0,0.0,0.0,0.0,0.0,0.0,0.0,0.0,0.0,0.0,0.0,0.0,0.0,0.0,0.0,0.0,30.0,15.0,55.0,9766.0,500.0,4.8,86.1
104,0.0,0.0,0.0,84.4,0.0,0.0,0.0,0.0,0.0,15.6,0.0,0.0,0.0,0.0,0.0,0.0,0.0,0.0,0.0,0.0,0.0,0.0,0.0,0.0,0.0,0.0,0.0,30.0,15.0,55.0,8519.0,500.0,4.4,86.4
105,0.0,0.0,0.0,84.4,0.0,0.0,0.0,0.0,0.0,15.6,0.0,0.0,0.0,0.0,0.0,0.0,0.0,0.0,0.0,0.0,0.0,0.0,0.0,0.0,0.0,0.0,0.0,30.0,15.0,55.0,7549.0,500.0,4.0,86.4
106,0.0,0.0,0.0,0.0,0.0,0.0,0.0,0.0,0.0,0.0,0.0,0.0,100.0,0.0,0.0,0.0,0.0,0.0,0.0,0.0,0.0,0.0,0.0,0.0,0.0,0.0,0.0,30.0,15.0,55.0,19338.0,500.0,4.1,87.4
107,0.0,0.0,0.0,0.0,0.0,0.0,0.0,0.0,0.0,0.0,0.0,0.0,100.0,0.0,0.0,0.0,0.0,0.0,0.0,0.0,0.0,0.0,0.0,0.0,0.0,0.0,0.0,30.0,15.0,55.0,16972.0,500.0,3.6,88.5
108,0.0,0.0,0.0,0.0,0.0,0.0,0.0,0.0,0.0,0.0,0.0,0.0,100.0,0.0,0.0,0.0,0.0,0.0,0.0,0.0,0.0,0.0,0.0,0.0,0.0,0.0,0.0,30.0,15.0,55.0,15025.0,500.0,3.1,88.7
109,0.0,0.0,0.0,0.0,89.2,0.0,0.0,0.0,0.0,10.8,0.0,0.0,0.0,0.0,0.0,0.0,0.0,0.0,0.0,0.0,0.0,0.0,0.0,0.0,0.0,0.0,0.0,30.0,15.0,55.0,8871.0,500.0,4.2,87.5
110,0.0,0.0,0.0,0.0,89.2,0.0,0.0,0.0,0.0,10.8,0.0,0.0,0.0,0.0,0.0,0.0,0.0,0.0,0.0,0.0,0.0,0.0,0.0,0.0,0.0,0.0,0.0,30.0,15.0,55.0,7378.0,500.0,3.5,87.9
111,0.0,0.0,0.0,0.0,89.2,0.0,0.0,0.0,0.0,10.8,0.0,0.0,0.0,0.0,0.0,0.0,0.0,0.0,0.0,0.0,0.0,0.0,0.0,0.0,0.0,0.0,0.0,30.0,15.0,55.0,6324.0,500.0,2.9,88.2
112,0.0,0.0,0.0,0.0,89.2,0.0,0.0,0.0,0.0,10.8,0.0,0.0,0.0,0.0,0.0,0.0,0.0,0.0,0.0,0.0,0.0,0.0,0.0,0.0,0.0,0.0,0.0,30.0,15.0,55.0,5533.0,500.0,2.5,87.9
113,0.0,0.0,0.0,0.0,89.2,0.0,0.0,0.0,0.0,10.8,0.0,0.0,0.0,0.0,0.0,0.0,0.0,0.0,0.0,0.0,0.0,0.0,0.0,0.0,0.0,0.0,0.0,30.0,15.0,55.0,4919.0,500.0,2.2,87.9
114,0.0,0.0,94.4,0.0,0.0,0.0,0.0,0.0,0.0,5.6,0.0,0.0,0.0,0.0,0.0,0.0,0.0,0.0,0.0,0.0,0.0,0.0,0.0,0.0,0.0,0.0,0.0,30.0,15.0,55.0,10583.0,500.0,2.5,87.9
115,0.0,0.0,94.4,0.0,0.0,0.0,0.0,0.0,0.0,5.6,0.0,0.0,0.0,0.0,0.0,0.0,0.0,0.0,0.0,0.0,0.0,0.0,0.0,0.0,0.0,0.0,0.0,30.0,15.0,55.0,8833.0,500.0,2.1,88.3
116,0.0,0.0,94.4,0.0,0.0,0.0,0.0,0.0,0.0,5.6,0.0,0.0,0.0,0.0,0.0,0.0,0.0,0.0,0.0,0.0,0.0,0.0,0.0,0.0,0.0,0.0,0.0,30.0,15.0,55.0,7583.0,500.0,2.0,88.3
117,0.0,0.0,94.4,0.0,0.0,0.0,0.0,0.0,0.0,5.6,0.0,0.0,0.0,0.0,0.0,0.0,0.0,0.0,0.0,0.0,0.0,0.0,0.0,0.0,0.0,0.0,0.0,30.0,15.0,55.0,6625.0,500.0,1.8,88.3
118,0.0,0.0,94.4,0.0,0.0,0.0,0.0,0.0,0.0,5.6,0.0,0.0,0.0,0.0,0.0,0.0,0.0,0.0,0.0,0.0,0.0,0.0,0.0,0.0,0.0,0.0,0.0,30.0,15.0,55.0,5874.0,500.0,1.7,88.4
119,0.0,0.0,0.0,0.0,0.0,0.0,0.0,0.0,0.0,0.0,0.0,49.4,0.0,0.0,0.0,0.0,100.0,0.0,0.0,0.0,0.0,0.0,0.0,0.0,0.0,0.0,0.0,30.0,15.0,55.0,8000.0,550.0,14.8,76.5
120,0.0,0.0,0.0,0.0,0.0,0.0,0.0,0.0,0.0,0.0,0.0,38.1,0.0,0.0,0.0,0.0,100.0,0.0,0.0,0.0,0.0,0.0,0.0,0.0,0.0,0.0,0.0,30.0,15.0,55.0,8000.0,550.0,24.7,66.4
121,0.0,0.0,0.0,0.0,0.0,0.0,0.0,0.0,0.0,0.0,0.0,29.8,0.0,0.0,0.0,0.0,100.0,0.0,0.0,0.0,0.0,0.0,0.0,0.0,0.0,0.0,0.0,30.0,15.0,55.0,8000.0,550.0,19.2,70.7
122,0.0,0.0,0.0,0.0,0.0,0.0,0.0,0.0,0.0,0.0,0.0,31.6,0.0,0.0,0.0,0.0,100.0,0.0,0.0,0.0,0.0,0.0,0.0,0.0,0.0,0.0,0.0,30.0,15.0,55.0,8000.0,550.0,18.4,71.3
123,0.0,0.0,0.0,0.0,0.0,0.0,0.0,0.0,0.0,0.0,0.0,40.0,0.0,0.0,0.0,0.0,0.0,0.0,100.0,0.0,0.0,0.0,0.0,0.0,0.0,0.0,0.0,30.0,15.0,55.0,8000.0,550.0,12.0,74.4
124,0.0,0.0,0.0,0.0,0.0,0.0,0.0,0.0,0.0,0.0,0.0,40.0,0.0,0.0,0.0,0.0,0.0,0.0,0.0,0.0,0.0,0.0,0.0,0.0,100.0,0.0,0.0,30.0,15.0,55.0,8000.0,550.0,30.5,55.8
125,0.0,0.0,0.0,0.0,0.0,0.0,0.0,0.0,0.0,0.0,0.0,0.0,0.0,0.0,0.0,0.0,0.0,0.0,0.0,0.0,0.0,0.0,0.0,0.0,0.0,0.0,0.0,30.0,15.0,55.0,8000.0,550.0,0.9,75.0
126,0.0,0.0,0.0,0.0,0.0,0.0,0.0,0.0,100.0,0.0,0.0,0.0,0.0,0.0,0.0,0.0,0.0,0.0,0.0,0.0,0.0,0.0,0.0,0.0,0.0,0.0,0.0,16.7,25.0,58.3,28713.0,505.0,9.9,83.5
127,0.0,0.0,0.0,0.0,0.0,0.0,0.0,0.0,100.0,0.0,0.0,0.0,0.0,0.0,0.0,0.0,0.0,0.0,0.0,0.0,0.0,0.0,0.0,0.0,0.0,0.0,0.0,16.7,25.0,58.3,28713.0,515.0,14.3,87.1
128,0.0,0.0,0.0,0.0,0.0,0.0,0.0,0.0,100.0,0.0,0.0,0.0,0.0,0.0,0.0,0.0,0.0,0.0,0.0,0.0,0.0,0.0,0.0,0.0,0.0,0.0,0.0,16.7,25.0,58.3,28713.0,535.0,20.8,82.5
129,0.0,0.0,0.0,0.0,0.0,0.0,0.0,0.0,100.0,0.0,0.0,0.0,0.0,0.0,0.0,0.0,0.0,0.0,0.0,0.0,0.0,0.0,0.0,0.0,0.0,0.0,0.0,16.7,25.0,58.3,28713.0,550.0,15.3,79.8
130,0.0,0.0,0.0,0.0,0.0,0.0,0.0,0.0,100.0,0.0,0.0,0.0,0.0,0.0,0.0,0.0,0.0,0.0,0.0,0.0,0.0,0.0,0.0,0.0,0.0,0.0,0.0,16.7,25.0,58.3,28713.0,535.0,3.2,84.5
131,0.0,0.0,0.0,0.0,0.0,0.0,0.0,0.0,0.0,0.0,0.0,0.0,0.0,0.0,0.0,0.0,0.0,0.0,0.0,0.0,100.0,0.0,0.0,0.0,0.0,0.0,0.0,15.0,5.0,80.0,46154.0,425.0,12.0,50.0
132,0.0,0.0,0.0,0.0,0.0,0.0,0.0,0.0,0.0,0.5,0.0,0.0,0.0,0.0,0.0,0.0,0.0,0.0,0.0,0.0,99.5,0.0,0.0,0.0,0.0,0.0,0.0,15.0,5.0,80.0,46154.0,425.0,12.0,51.0
133,0.0,0.0,0.0,0.0,0.0,0.0,0.0,0.0,0.0,1.0,0.0,0.0,0.0,0.0,0.0,0.0,0.0,0.0,0.0,0.0,99.0,0.0,0.0,0.0,0.0,0.0,0.0,15.0,5.0,80.0,46154.0,425.0,14.0,54.0
134,0.0,0.0,0.0,0.0,0.0,0.0,0.0,0.0,0.0,1.5,0.0,0.0,0.0,0.0,0.0,0.0,0.0,0.0,0.0,0.0,98.5,0.0,0.0,0.0,0.0,0.0,0.0,15.0,5.0,80.0,46154.0,425.0,14.0,55.0
135,0.0,0.0,0.0,0.0,0.0,0.0,0.0,0.0,0.0,2.0,0.0,0.0,0.0,0.0,0.0,0.0,0.0,0.0,0.0,0.0,98.0,0.0,0.0,0.0,0.0,0.0,0.0,15.0,5.0,80.0,46154.0,425.0,7.0,64.0
136,0.0,0.0,0.0,0.0,0.0,0.0,0.0,0.0,0.0,0.0,0.0,0.0,0.0,0.0,0.0,0.0,0.0,0.0,0.0,0.0,100.0,0.0,0.0,0.0,0.0,0.0,0.0,15.0,5.0,80.0,46154.0,475.0,16.0,49.0
137,0.0,0.0,0.0,0.0,0.0,0.0,0.0,0.0,0.0,0.5,0.0,0.0,0.0,0.0,0.0,0.0,0.0,0.0,0.0,0.0,99.5,0.0,0.0,0.0,0.0,0.0,0.0,15.0,5.0,80.0,46154.0,475.0,14.0,43.0
138,0.0,0.0,0.0,0.0,0.0,0.0,0.0,0.0,0.0,1.0,0.0,0.0,0.0,0.0,0.0,0.0,0.0,0.0,0.0,0.0,99.0,0.0,0.0,0.0,0.0,0.0,0.0,15.0,5.0,80.0,46154.0,475.0,17.0,46.0
139,0.0,0.0,0.0,0.0,0.0,0.0,0.0,0.0,0.0,1.5,0.0,0.0,0.0,0.0,0.0,0.0,0.0,0.0,0.0,0.0,98.5,0.0,0.0,0.0,0.0,0.0,0.0,15.0,5.0,80.0,46154.0,475.0,18.0,48.0
140,0.0,0.0,0.0,0.0,0.0,0.0,0.0,0.0,0.0,2.0,0.0,0.0,0.0,0.0,0.0,0.0,0.0,0.0,0.0,0.0,98.0,0.0,0.0,0.0,0.0,0.0,0.0,15.0,5.0,80.0,46154.0,475.0,17.0,54.0
141,0.0,0.0,0.0,0.0,0.0,0.0,0.0,0.0,0.0,0.58,0.0,0.0,0.0,0.0,0.0,0.0,0.0,0.0,99.42,0.0,0.0,0.0,0.0,0.0,0.0,0.0,0.0,30.0,15.0,55.0,27428.688073394496,500.0,5.0,76.9
142,0.0,0.0,0.0,0.0,0.0,0.0,0.0,0.0,0.0,0.0,0.0,0.0,100.0,0.0,0.0,0.0,0.0,0.0,0.0,0.0,0.0,0.0,0.0,0.0,0.0,0.0,0.0,30.0,15.0,55.0,27428.688073394496,500.0,5.0,87.8
143,0.0,0.0,0.0,0.0,0.0,0.0,0.0,0.0,0.0,15.0,0.0,0.0,0.0,0.0,0.0,0.0,0.0,0.0,0.0,0.0,0.0,85.0,0.0,0.0,0.0,0.0,0.0,16.7,25.0,58.3,86138.0,450.0,5.2,67.1
144,0.0,0.0,0.0,0.0,0.0,0.0,0.0,0.0,0.0,25.0,0.0,0.0,0.0,0.0,0.0,0.0,0.0,0.0,0.0,0.0,0.0,75.0,0.0,0.0,0.0,0.0,0.0,16.7,25.0,58.3,86138.0,450.0,10.6,64.1
145,0.0,0.0,0.0,0.0,0.0,0.0,0.0,0.0,0.0,42.0,0.0,0.0,0.0,0.0,0.0,0.0,0.0,0.0,0.0,0.0,0.0,58.0,0.0,0.0,0.0,0.0,0.0,16.7,25.0,58.3,86138.0,450.0,5.0,75.6
146,0.0,0.0,0.0,0.0,0.0,0.0,0.0,0.0,0.0,21.7,0.0,0.0,0.0,0.0,0.0,0.0,0.0,0.0,78.3,0.0,0.0,0.0,0.0,0.0,0.0,0.0,0.0,16.7,25.0,58.3,86138.0,450.0,0.15,78.1
147,0.0,0.0,0.0,0.0,0.0,0.0,0.0,0.0,0.0,0.0,0.0,0.0,100.0,0.0,0.0,0.0,0.0,0.0,0.0,0.0,0.0,0.0,0.0,0.0,0.0,0.0,0.0,16.7,25.0,58.3,86138.0,450.0,0.7,83.6
148,0.0,0.0,0.0,0.0,0.0,0.0,0.0,0.0,0.0,0.0,0.0,0.0,100.0,0.0,0.0,0.0,0.0,0.0,0.0,0.0,0.0,0.0,0.0,0.0,0.0,0.0,0.0,16.7,25.0,58.3,86138.0,450.0,1.0,79.4
149,0.0,0.0,0.0,0.0,0.0,0.0,0.0,0.0,0.0,0.0,0.0,32.8,0.0,0.0,0.0,0.0,0.0,0.0,67.2,0.0,0.0,0.0,0.0,0.0,0.0,0.0,0.0,9.1,9.1,81.8,19805.0,550.0,10.0,76.0
150,0.0,0.0,0.0,0.0,0.0,0.0,0.0,0.0,0.0,0.0,0.0,0.65,0.0,0.0,0.0,0.0,0.0,0.0,99.35,0.0,0.0,0.0,0.0,0.0,0.0,0.0,0.0,10.0,5.0,85.0,4800.0,500.0,6.0,82.0
151,0.0,0.0,0.0,0.0,0.0,0.0,0.0,0.0,0.0,0.0,0.0,0.0,0.0,0.0,0.0,0.0,0.0,0.0,0.0,0.0,0.0,0.0,100.0,0.0,0.0,0.0,0.0,16.7,25.0,58.3,28800.0,500.0,0.0,0.0
152,0.0,0.0,0.0,0.0,0.0,0.0,0.0,0.0,0.0,0.0,0.0,0.1,0.0,0.0,0.0,0.0,0.0,0.0,0.0,0.0,0.0,0.0,99.9,0.0,0.0,0.0,0.0,16.7,25.0,58.3,28800.0,500.0,1.9,84.9
153,0.0,0.0,0.0,0.0,0.0,0.0,0.0,0.0,0.0,0.0,0.0,1.0,0.0,0.0,0.0,0.0,0.0,0.0,0.0,0.0,0.0,0.0,99.0,0.0,0.0,0.0,0.0,16.7,25.0,58.3,28800.0,500.0,4.7,78.7
154,0.0,0.0,0.0,0.0,0.0,0.0,0.0,0.0,0.0,0.0,0.0,5.0,0.0,0.0,0.0,0.0,0.0,0.0,0.0,0.0,0.0,0.0,95.0,0.0,0.0,0.0,0.0,16.7,25.0,58.3,28800.0,500.0,12.8,77.6
155,0.0,0.0,0.0,0.0,0.0,0.0,0.0,0.0,0.0,0.0,0.0,20.0,0.0,0.0,0.0,0.0,0.0,0.0,0.0,0.0,0.0,0.0,80.0,0.0,0.0,0.0,0.0,16.7,25.0,58.3,28800.0,500.0,18.1,72.7
156,0.0,0.0,0.0,0.0,0.0,0.0,0.0,0.0,0.0,0.0,0.0,30.0,0.0,0.0,0.0,0.0,0.0,0.0,0.0,0.0,0.0,0.0,70.0,0.0,0.0,0.0,0.0,16.7,25.0,58.3,28800.0,500.0,8.0,81.6
157,0.0,0.0,0.0,0.0,0.0,0.0,0.0,0.0,0.0,0.0,0.0,10.0,0.0,0.0,0.0,0.0,0.0,0.0,0.0,0.0,0.0,0.0,90.0,0.0,0.0,0.0,0.0,16.7,25.0,58.3,28800.0,405.0,2.8,84.1
158,0.0,0.0,0.0,0.0,0.0,0.0,0.0,0.0,0.0,0.0,0.0,10.0,0.0,0.0,0.0,0.0,0.0,0.0,0.0,0.0,0.0,0.0,90.0,0.0,0.0,0.0,0.0,16.7,25.0,58.3,28800.0,450.0,14.8,73.3
159,0.0,0.0,0.0,0.0,0.0,0.0,0.0,0.0,0.0,0.0,0.0,10.0,0.0,0.0,0.0,0.0,0.0,0.0,0.0,0.0,0.0,0.0,90.0,0.0,0.0,0.0,0.0,16.7,25.0,58.3,28800.0,500.0,31.5,64.0
160,0.0,0.0,0.0,0.0,0.0,0.0,0.0,0.0,0.0,0.0,0.0,0.0,100.0,0.0,0.0,0.0,0.0,0.0,0.0,0.0,0.0,0.0,0.0,0.0,0.0,0.0,0.0,16.7,25.0,58.3,28800.0,520.0,17.0,82.0
161,0.0,0.0,0.0,0.0,0.0,0.0,0.0,0.0,0.0,0.0,0.0,0.0,100.0,0.0,0.0,0.0,0.0,0.0,0.0,0.0,0.0,0.0,0.0,0.0,0.0,0.0,0.0,16.7,25.0,58.3,28800.0,520.0,26.0,76.7
162,0.0,0.0,0.0,0.0,0.0,0.0,0.0,0.0,0.0,0.0,0.0,0.0,100.0,0.0,0.0,0.0,0.0,0.0,0.0,0.0,0.0,0.0,0.0,0.0,0.0,0.0,0.0,16.7,25.0,58.3,28800.0,520.0,17.5,84.0
163,0.0,0.0,0.0,0.0,0.0,0.0,0.0,0.0,0.0,0.0,0.0,0.0,100.0,0.0,0.0,0.0,0.0,0.0,0.0,0.0,0.0,0.0,0.0,0.0,0.0,0.0,0.0,16.7,25.0,58.3,28800.0,520.0,14.4,85.0
164,0.0,0.0,0.0,0.0,0.0,0.0,0.0,0.0,0.0,0.0,0.0,0.0,100.0,0.0,0.0,0.0,0.0,0.0,0.0,0.0,0.0,0.0,0.0,0.0,0.0,0.0,0.0,16.7,25.0,58.3,28800.0,520.0,12.4,86.0
165,0.0,0.0,0.0,0.0,0.0,0.0,0.0,0.0,0.0,0.0,0.0,0.0,100.0,0.0,0.0,0.0,0.0,0.0,0.0,0.0,0.0,0.0,0.0,0.0,0.0,0.0,0.0,16.7,25.0,58.3,28800.0,520.0,26.0,78.0
166,0.0,0.0,0.0,0.0,0.0,0.0,0.0,0.0,0.0,0.0,0.0,0.0,100.0,0.0,0.0,0.0,0.0,0.0,0.0,0.0,0.0,0.0,0.0,0.0,0.0,0.0,0.0,2.44,2.44,95.12,18000.0,500.0,10.0,88.0
167,0.0,0.0,0.0,0.0,0.0,0.0,0.0,0.0,0.0,0.0,0.0,0.0,100.0,0.0,0.0,0.0,0.0,0.0,0.0,0.0,0.0,0.0,0.0,0.0,0.0,0.0,0.0,2.44,2.44,95.12,18000.0,500.0,20.0,76.0
168,0.0,0.0,0.0,0.0,0.0,0.0,0.0,0.0,0.0,0.0,0.0,0.0,100.0,0.0,0.0,0.0,0.0,0.0,0.0,0.0,0.0,0.0,0.0,0.0,0.0,0.0,0.0,2.44,2.44,95.12,18000.0,500.0,40.0,74.0
169,0.0,0.0,0.0,0.0,0.0,0.5,0.0,0.0,0.0,0.0,0.0,0.0,99.5,0.0,0.0,0.0,0.0,0.0,0.0,0.0,0.0,0.0,0.0,0.0,0.0,0.0,0.0,2.44,2.44,95.12,18000.0,500.0,10.0,70.0
170,0.0,0.0,0.0,0.0,0.0,0.5,0.0,0.0,0.0,0.0,0.0,0.0,99.5,0.0,0.0,0.0,0.0,0.0,0.0,0.0,0.0,0.0,0.0,0.0,0.0,0.0,0.0,2.44,2.44,95.12,18000.0,500.0,20.0,69.0
171,0.0,0.0,0.0,0.0,0.0,0.5,0.0,0.0,0.0,0.0,0.0,0.0,99.5,0.0,0.0,0.0,0.0,0.0,0.0,0.0,0.0,0.0,0.0,0.0,0.0,0.0,0.0,2.44,2.44,95.12,18000.0,500.0,40.0,64.0
172,0.0,0.0,0.0,0.0,0.0,0.75,0.0,0.0,0.0,0.0,0.0,0.0,99.25,0.0,0.0,0.0,0.0,0.0,0.0,0.0,0.0,0.0,0.0,0.0,0.0,0.0,0.0,2.44,2.44,95.12,18000.0,500.0,10.0,75.0
173,0.0,0.0,0.0,0.0,0.0,0.75,0.0,0.0,0.0,0.0,0.0,0.0,99.25,0.0,0.0,0.0,0.0,0.0,0.0,0.0,0.0,0.0,0.0,0.0,0.0,0.0,0.0,2.44,2.44,95.12,18000.0,500.0,20.0,73.0
174,0.0,0.0,0.0,0.0,0.0,0.75,0.0,0.0,0.0,0.0,0.0,0.0,99.25,0.0,0.0,0.0,0.0,0.0,0.0,0.0,0.0,0.0,0.0,0.0,0.0,0.0,0.0,2.44,2.44,95.12,18000.0,500.0,40.0,67.0
175,0.0,0.0,0.0,0.0,0.0,1.0,0.0,0.0,0.0,0.0,0.0,0.0,99.0,0.0,0.0,0.0,0.0,0.0,0.0,0.0,0.0,0.0,0.0,0.0,0.0,0.0,0.0,2.44,2.44,95.12,18000.0,500.0,10.0,77.0
176,0.0,0.0,0.0,0.0,0.0,1.0,0.0,0.0,0.0,0.0,0.0,0.0,99.0,0.0,0.0,0.0,0.0,0.0,0.0,0.0,0.0,0.0,0.0,0.0,0.0,0.0,0.0,2.44,2.44,95.12,18000.0,500.0,20.0,77.0
177,0.0,0.0,0.0,0.0,0.0,1.0,0.0,0.0,0.0,0.0,0.0,0.0,99.0,0.0,0.0,0.0,0.0,0.0,0.0,0.0,0.0,0.0,0.0,0.0,0.0,0.0,0.0,2.44,2.44,95.12,18000.0,500.0,40.0,74.0
178,0.0,0.0,0.0,0.0,0.0,0.5,0.0,0.0,0.0,0.0,0.0,0.0,99.5,0.0,0.0,0.0,0.0,0.0,0.0,0.0,0.0,0.0,0.0,0.0,0.0,0.0,0.0,2.44,2.44,95.12,18000.0,500.0,1.6,59.4
179,0.0,0.0,0.0,0.0,0.0,0.5,0.0,0.0,0.0,0.0,0.0,0.0,99.5,0.0,0.0,0.0,0.0,0.0,0.0,0.0,0.0,0.0,0.0,0.0,0.0,0.0,0.0,2.44,2.44,95.12,18000.0,560.0,17.2,45.3
180,0.0,0.0,0.0,0.0,0.0,1.0,0.0,0.0,0.0,0.0,0.0,0.0,0.0,0.0,0.0,0.0,0.0,0.0,0.0,0.0,0.0,0.0,0.0,0.0,99.0,0.0,0.0,28.6,14.3,57.1,3600.0,400.0,3.0,80.0
181,0.0,0.0,0.0,0.0,0.0,1.0,0.0,0.0,0.0,0.0,0.0,0.0,0.0,0.0,0.0,0.0,0.0,0.0,0.0,0.0,0.0,0.0,0.0,0.0,99.0,0.0,0.0,28.6,14.3,57.1,3600.0,400.0,12.3,55.0
182,0.0,0.0,0.0,0.0,0.0,1.0,0.0,0.0,0.0,0.0,0.0,0.0,0.0,0.0,0.0,0.0,0.0,0.0,0.0,0.0,0.0,0.0,0.0,99.0,0.0,0.0,0.0,28.6,14.3,57.1,3600.0,400.0,1.8,77.0
183,0.0,0.0,0.0,0.0,0.0,1.0,0.0,0.0,0.0,0.0,0.0,0.0,0.0,0.0,0.0,0.0,0.0,0.0,0.0,0.0,0.0,0.0,0.0,99.0,0.0,0.0,0.0,28.6,14.3,57.1,3600.0,400.0,7.0,48.0
184,0.0,0.0,0.0,0.0,0.0,1.0,0.0,0.0,0.0,0.0,0.0,0.0,0.0,0.0,0.0,0.0,0.0,0.0,0.0,0.0,0.0,0.0,0.0,0.0,0.0,99.0,0.0,28.6,14.3,57.1,3600.0,400.0,1.8,69.0
185,0.0,0.0,0.0,0.0,0.0,1.0,0.0,0.0,0.0,0.0,0.0,0.0,0.0,0.0,0.0,0.0,0.0,0.0,0.0,0.0,0.0,0.0,0.0,0.0,0.0,99.0,0.0,28.6,14.3,57.1,3600.0,400.0,7.0,41.0
186,0.0,0.0,0.0,0.0,0.0,1.0,0.0,0.0,0.0,0.0,0.0,0.0,0.0,0.0,0.0,0.0,0.0,0.0,99.0,0.0,0.0,0.0,0.0,0.0,0.0,0.0,0.0,28.6,14.3,57.1,3600.0,400.0,0.6,74.5
187,0.0,0.0,0.0,0.0,0.0,1.0,0.0,0.0,0.0,0.0,0.0,0.0,0.0,0.0,0.0,0.0,0.0,0.0,99.0,0.0,0.0,0.0,0.0,0.0,0.0,0.0,0.0,28.6,14.3,57.1,3600.0,400.0,2.2,54.0
188,0.0,0.0,0.0,0.0,0.0,1.0,0.0,0.0,0.0,0.0,0.0,0.0,0.0,0.0,0.0,0.0,0.0,0.0,0.0,99.0,0.0,0.0,0.0,0.0,0.0,0.0,0.0,28.6,14.3,57.1,3600.0,400.0,1.9,40.0
189,0.0,0.0,0.0,0.0,0.0,1.0,0.0,0.0,0.0,0.0,0.0,0.0,0.0,0.0,0.0,0.0,0.0,0.0,0.0,99.0,0.0,0.0,0.0,0.0,0.0,0.0,0.0,28.6,14.3,57.1,3600.0,400.0,7.5,26.0
190,0.0,0.0,0.0,0.0,0.0,0.0,0.0,0.0,0.0,0.0,0.0,0.0,0.0,100.0,0.0,0.0,0.0,0.0,0.0,0.0,0.0,0.0,0.0,0.0,0.0,0.0,0.0,16.7,16.7,66.6,3600.0,400.0,7.2,21.0
191,0.0,0.0,0.0,0.0,0.0,0.0,0.0,0.0,0.0,0.0,0.0,0.0,0.0,100.0,0.0,0.0,0.0,0.0,0.0,0.0,0.0,0.0,0.0,0.0,0.0,0.0,0.0,16.7,16.7,66.6,3600.0,400.0,18.5,9.0
192,0.0,0.0,0.0,0.0,0.0,0.0,0.0,0.0,0.0,0.0,0.0,0.0,0.0,100.0,0.0,0.0,0.0,0.0,0.0,0.0,0.0,0.0,0.0,0.0,0.0,0.0,0.0,16.7,16.7,66.6,3600.0,400.0,4.3,17.0
193,0.0,0.0,0.0,0.0,0.0,0.0,0.0,0.0,0.0,0.0,0.0,0.0,0.0,100.0,0.0,0.0,0.0,0.0,0.0,0.0,0.0,0.0,0.0,0.0,0.0,0.0,0.0,16.7,16.7,66.6,3600.0,400.0,17.0,7.0
194,0.0,0.0,0.0,0.0,0.0,0.0,0.0,0.0,0.0,0.0,0.0,0.0,0.0,0.0,5.0,0.0,0.0,0.0,0.0,0.0,95.0,0.0,0.0,0.0,0.0,0.0,0.0,16.7,16.7,66.6,3600.0,400.0,1.0,80.0
195,0.0,0.0,0.0,0.0,0.0,0.0,0.0,0.0,0.0,0.0,0.0,0.0,0.0,0.0,5.0,0.0,0.0,0.0,0.0,0.0,95.0,0.0,0.0,0.0,0.0,0.0,0.0,16.7,16.7,66.6,3600.0,400.0,6.4,40.0
196,0.0,0.0,0.0,0.0,0.0,0.0,0.0,0.0,0.0,0.0,0.0,5.0,0.0,0.0,0.0,0.0,0.0,0.0,0.0,0.0,95.0,0.0,0.0,0.0,0.0,0.0,0.0,16.7,16.7,66.6,3600.0,400.0,0.8,85.0
197,0.0,0.0,0.0,0.0,0.0,0.0,0.0,0.0,0.0,0.0,0.0,5.0,0.0,0.0,0.0,0.0,0.0,0.0,0.0,0.0,95.0,0.0,0.0,0.0,0.0,0.0,0.0,16.7,16.7,66.6,3600.0,400.0,7.4,50.0
198,0.0,0.0,0.0,0.0,0.0,0.0,0.0,0.0,0.0,0.0,0.0,2.45,0.0,0.0,0.0,0.0,0.0,0.0,0.0,0.0,97.55,0.0,0.0,0.0,0.0,0.0,0.0,16.7,16.7,66.6,3600.0,400.0,1.5,75.0
199,0.0,0.0,0.0,0.0,0.0,0.0,0.0,0.0,0.0,0.0,0.0,2.45,0.0,0.0,0.0,0.0,0.0,0.0,0.0,0.0,97.55,0.0,0.0,0.0,0.0,0.0,0.0,16.7,16.7,66.6,3600.0,400.0,10.3,46.0
200,0.0,0.0,0.0,0.0,0.0,0.0,0.0,0.0,0.0,1.61,0.0,0.0,0.0,0.0,0.0,0.0,0.0,98.39,0.0,0.0,0.0,0.0,0.0,0.0,0.0,0.0,0.0,10.0,10.0,80.0,3600.0,460.0,5.3,60.9
201,0.0,0.0,0.0,0.0,0.0,0.0,0.0,0.0,0.0,100.0,0.0,0.0,0.0,0.0,0.0,0.0,0.0,0.0,0.0,0.0,0.0,0.0,0.0,0.0,0.0,0.0,0.0,10.0,10.0,80.0,3600.0,560.0,41.4,54.9
202,0.0,0.0,0.0,0.0,0.0,0.0,0.0,0.0,0.0,100.0,0.0,0.0,0.0,0.0,0.0,0.0,0.0,0.0,0.0,0.0,0.0,0.0,0.0,0.0,0.0,0.0,0.0,10.0,10.0,80.0,3600.0,460.0,2.0,60.0
203,0.0,0.0,0.0,0.0,0.0,0.0,0.0,0.0,0.0,2.0,0.0,0.0,0.0,0.0,0.0,0.0,0.0,98.0,0.0,0.0,0.0,0.0,0.0,0.0,0.0,0.0,0.0,10.0,10.0,80.0,3600.0,560.0,31.0,55.0
204,0.0,0.0,0.0,0.0,0.0,0.0,0.0,0.0,0.0,2.0,0.0,0.0,0.0,0.0,0.0,0.0,0.0,98.0,0.0,0.0,0.0,0.0,0.0,0.0,0.0,0.0,0.0,10.0,10.0,80.0,3600.0,460.0,3.0,68.0
205,0.0,0.0,0.0,0.0,0.0,0.0,0.0,0.0,0.0,0.0,0.0,0.0,100.0,0.0,0.0,0.0,0.0,0.0,0.0,0.0,0.0,0.0,0.0,0.0,0.0,0.0,0.0,10.0,10.0,80.0,3600.0,560.0,40.2,47.0
206,0.0,0.0,0.0,0.0,0.0,0.0,0.0,0.0,0.0,1.52,0.0,0.0,0.0,0.0,0.0,0.0,0.0,0.0,98.49,0.0,0.0,0.0,0.0,0.0,0.0,0.0,0.0,10.0,10.0,80.0,3600.0,560.0,16.0,42.0
207,0.0,0.0,0.0,0.0,0.0,0.0,0.0,0.0,0.0,100.0,0.0,0.0,0.0,0.0,0.0,0.0,0.0,0.0,0.0,0.0,0.0,0.0,0.0,0.0,0.0,0.0,0.0,2.44,2.44,95.12,115200.0,445.0,18.0,60.3
208,0.0,0.0,0.0,0.0,0.0,0.0,0.0,0.0,0.0,100.0,0.0,0.0,0.0,0.0,0.0,0.0,0.0,0.0,0.0,0.0,0.0,0.0,0.0,0.0,0.0,0.0,0.0,2.44,2.44,95.12,115200.0,455.0,14.8,63.1
209,0.0,0.0,0.0,0.0,0.0,0.0,0.0,0.0,0.0,100.0,0.0,0.0,0.0,0.0,0.0,0.0,0.0,0.0,0.0,0.0,0.0,0.0,0.0,0.0,0.0,0.0,0.0,2.44,2.44,95.12,115200.0,545.0,13.3,64.5
210,0.0,0.0,0.0,0.0,0.0,0.0,0.0,0.0,0.0,100.0,0.0,0.0,0.0,0.0,0.0,0.0,0.0,0.0,0.0,0.0,0.0,0.0,0.0,0.0,0.0,0.0,0.0,2.44,2.44,95.12,115200.0,550.0,1.4,83.6
211,0.0,0.0,0.0,0.0,0.0,0.0,0.0,0.0,0.0,0.0,0.0,0.0,13.7,0.0,0.0,0.0,0.0,0.0,86.3,0.0,0.0,0.0,0.0,0.0,0.0,0.0,0.0,16.7,16.7,66.6,3600.0,490.0,25.5,60.0
212,0.0,0.0,0.0,0.0,0.0,0.0,0.0,0.0,0.0,0.0,0.0,10.0,0.0,0.0,0.0,0.0,0.0,0.0,90.0,0.0,0.0,0.0,0.0,0.0,0.0,0.0,0.0,16.7,16.7,66.6,3600.0,490.0,24.7,17.9
213,0.0,0.0,0.0,0.0,0.0,0.0,0.0,0.0,0.0,0.0,0.0,0.0,100.0,0.0,0.0,0.0,0.0,0.0,0.0,0.0,0.0,0.0,0.0,0.0,0.0,0.0,0.0,16.7,16.7,66.6,21600.0,450.0,5.0,89.0
214,0.0,0.0,0.0,0.0,0.0,0.0,0.0,0.0,0.0,0.0,0.0,0.0,100.0,0.0,0.0,0.0,0.0,0.0,0.0,0.0,0.0,0.0,0.0,0.0,0.0,0.0,0.0,16.7,16.7,66.6,21600.0,490.0,21.0,78.0
215,0.0,0.0,0.0,0.0,0.0,0.0,0.0,0.0,0.0,0.0,0.0,0.0,100.0,0.0,0.0,0.0,0.0,0.0,0.0,0.0,0.0,0.0,0.0,0.0,0.0,0.0,0.0,16.7,16.7,66.6,21600.0,490.0,20.0,78.0
216,0.0,0.0,0.0,0.0,0.0,0.0,0.0,0.0,0.0,0.0,0.0,0.0,100.0,0.0,0.0,0.0,0.0,0.0,0.0,0.0,0.0,0.0,0.0,0.0,0.0,0.0,0.0,16.7,16.7,66.6,21600.0,510.0,58.0,48.0
217,0.0,0.0,0.0,0.0,0.0,0.0,0.0,0.0,0.0,0.0,0.0,0.0,100.0,0.0,0.0,0.0,0.0,0.0,0.0,0.0,0.0,0.0,0.0,0.0,0.0,0.0,0.0,16.7,16.7,66.6,21600.0,510.0,50.2,48.0
218,0.0,0.0,0.0,0.0,0.0,0.0,0.0,0.0,0.0,0.0,0.0,0.0,100.0,0.0,0.0,0.0,0.0,0.0,0.0,0.0,0.0,0.0,0.0,0.0,0.0,0.0,0.0,16.7,16.7,66.6,27428.688073394496,510.0,49.5,42.0
219,0.0,0.0,0.0,0.0,0.0,0.0,0.0,0.0,0.0,2.48,0.0,0.0,0.0,0.0,0.0,0.0,0.0,0.0,97.52,0.0,0.0,0.0,0.0,0.0,0.0,0.0,0.0,16.7,25.2,58.1,14328.0,500.0,3.9,83.6
220,0.0,0.0,0.0,0.0,0.0,0.0,0.0,0.0,0.0,2.48,0.0,0.0,0.0,0.0,0.0,0.0,0.0,0.0,97.52,0.0,0.0,0.0,0.0,0.0,0.0,0.0,0.0,16.7,25.2,58.1,14328.0,540.0,29.8,71.0
221,0.0,0.0,0.0,0.0,0.0,0.0,0.0,0.0,0.0,0.0,0.0,6.0,0.0,0.0,0.0,0.0,0.0,0.0,94.0,0.0,0.0,0.0,0.0,0.0,0.0,0.0,0.0,25.0,25.0,50.0,27428.688073394496,535.0,10.4,82.8
222,0.0,0.0,0.0,0.0,0.0,0.0,0.0,0.0,0.0,0.0,0.0,6.0,0.0,0.0,0.0,0.0,0.0,0.0,94.0,0.0,0.0,0.0,0.0,0.0,0.0,0.0,0.0,25.0,25.0,50.0,27428.688073394496,545.0,19.2,74.5
223,0.0,0.0,0.0,0.0,0.0,0.0,0.0,0.0,0.0,0.0,0.0,6.0,0.0,0.0,0.0,0.0,0.0,0.0,94.0,0.0,0.0,0.0,0.0,0.0,0.0,0.0,0.0,25.0,25.0,50.0,27428.688073394496,520.0,2.7,85.0
224,0.0,0.0,0.0,0.0,0.0,0.0,0.0,0.0,0.0,0.0,0.0,6.0,0.0,0.0,0.0,0.0,0.0,0.0,94.0,0.0,0.0,0.0,0.0,0.0,0.0,0.0,0.0,25.0,25.0,50.0,27428.688073394496,520.0,2.2,92.0
225,0.0,0.0,0.0,0.0,0.0,0.0,0.0,0.0,0.0,0.0,0.0,6.0,0.0,0.0,0.0,0.0,0.0,0.0,94.0,0.0,0.0,0.0,0.0,0.0,0.0,0.0,0.0,25.0,25.0,50.0,27428.688073394496,520.0,2.0,91.0
226,0.0,0.0,0.0,0.0,0.0,0.0,0.0,0.0,0.0,0.0,0.0,6.0,0.0,0.0,0.0,0.0,0.0,0.0,0.0,0.0,0.0,0.0,94.0,0.0,0.0,0.0,0.0,25.0,25.0,50.0,27428.688073394496,520.0,2.4,86.0
227,0.0,0.0,0.0,0.0,0.0,0.0,0.0,0.0,0.0,0.0,0.0,0.0,0.0,0.0,0.0,0.0,0.0,0.0,0.0,0.0,0.0,0.0,0.0,0.0,0.0,0.0,0.0,0.0,0.0,0.0,0.0,0.0,0.0,0.0
