Repository: lelouch15/Undergraduate-graduation-project.

File: ODH_ML/use_M.csv
,Na,V,Li,K,Mo,MCM,ZrO2,SBA-15,MCF,SBA-16,MgO,MCM-41,CeO2,Nb2O5,Al2O3,HMS,SiO2,TiO2,C2H6,C3H8,O2,保护气体,形态,GHSV,温度,Con,Sel
0,0.0,1.0,0.0,0.0,0.0,0.0,0.0,0.0,0.0,0.0,0.0,0.0,0.0,0.0,99.0,0.0,0.0,0.0,0.0,28.6,14.3,57.1,2,3600.0,400,3.0,80.0
1,0.0,1.0,0.0,0.0,0.0,0.0,0.0,0.0,0.0,0.0,0.0,0.0,0.0,0.0,99.0,0.0,0.0,0.0,0.0,28.6,14.3,57.1,2,3600.0,400,12.3,55.0
2,0.0,1.0,0.0,0.0,0.0,0.0,0.0,0.0,0.0,0.0,0.0,0.0,0.0,0.0,0.0,0.0,0.0,99.0,0.0,28.6,14.3,57.1,2,3600.0,400,1.8,77.0
3,0.0,1.0,0.0,0.0,0.0,0.0,0.0,0.0,0.0,0.0,0.0,0.0,0.0,0.0,0.0,0.0,0.0,99.0,0.0,28.6,14.3,57.1,2,3600.0,400,7.0,48.0
4,0.0,1.0,0.0,0.0,0.0,0.0,0.0,0.0,0.0,0.0,0.0,0.0,99.0,0.0,0.0,0.0,0.0,0.0,0.0,28.6,14.3,57.1,2,3600.0,400,1.8,69.0
5,0.0,1.0,0.0,0.0,0.0,0.0,0.0,0.0,0.0,0.0,0.0,0.0,99.0,0.0,0.0,0.0,0.0,0.0,0.0,28.6,14.3,57.1,2,3600.0,400,7.0,41.0
6,0.0,1.0,0.0,0.0,0.0,0.0,0.0,0.0,0.0,0.0,0.0,0.0,0.0,0.0,0.0,0.0,99.0,0.0,0.0,28.6,14.3,57.1,2,3600.0,400,0.6,74.5
7,0.0,1.0,0.0,0.0,0.0,0.0,0.0,0.0,0.0,0.0,0.0,0.0,0.0,0.0,0.0,0.0,99.0,0.0,0.0,28.6,14.3,57.1,2,3600.0,400,2.2,54.0
8,0.0,1.0,0.0,0.0,0.0,0.0,99.0,0.0,0.0,0.0,0.0,0.0,0.0,0.0,0.0,0.0,0.0,0.0,0.0,28.6,14.3,57.1,2,3600.0,400,1.9,40.0
9,0.0,1.0,0.0,0.0,0.0,0.0,99.0,0.0,0.0,0.0,0.0,0.0,0.0,0.0,0.0,0.0,0.0,0.0,0.0,28.6,14.3,57.1,2,3600.0,400,7.5,26.0
10,0.0,0.0,0.0,0.0,0.0,0.0,0.0,0.0,0.0,0.0,0.0,0.0,0.0,0.0,0.0,0.0,0.0,0.0,0.0,10.0,10.0,80.0,1,22828.986301369863,600,2.7,31.8
11,0.0,0.0,0.0,0.0,0.0,0.0,0.0,0.0,0.0,0.0,0.0,0.0,0.0,0.0,0.0,0.0,100.0,0.0,0.0,10.0,10.0,80.0,1,22828.986301369863,600,10.6,38.0
12,0.0,0.182,0.0,0.0,0.0,0.0,0.0,0.0,0.0,0.0,0.0,0.0,0.0,0.0,0.0,0.0,99.818,0.0,0.0,10.0,10.0,80.0,3,22828.986301369863,600,25.0,48.8
13,0.0,0.928,0.0,0.0,0.0,0.0,0.0,0.0,0.0,0.0,0.0,0.0,0.0,0.0,0.0,0.0,99.072,0.0,0.0,10.0,10.0,80.0,3,22828.986301369863,600,42.2,51.0
14,0.0,1.748,0.0,0.0,0.0,0.0,0.0,0.0,0.0,0.0,0.0,0.0,0.0,0.0,0.0,0.0,98.252,0.0,0.0,10.0,10.0,80.0,3,22828.986301369863,600,49.7,52.3
15,0.0,2.951,0.0,0.0,0.0,0.0,0.0,0.0,0.0,0.0,0.0,0.0,0.0,0.0,0.0,0.0,97.049,0.0,0.0,10.0,10.0,80.0,3,22828.986301369863,600,50.8,54.7
16,0.0,3.279,0.0,0.0,0.0,0.0,0.0,0.0,0.0,0.0,0.0,0.0,0.0,0.0,0.0,0.0,96.721,0.0,0.0,10.0,10.0,80.0,3,22828.986301369863,600,55.0,64.7
17,0.0,3.515,0.0,0.0,0.0,0.0,0.0,0.0,0.0,0.0,0.0,0.0,0.0,0.0,0.0,0.0,96.485,0.0,0.0,10.0,10.0,80.0,3,22828.986301369863,600,47.6,59.8
18,0.0,0.0,0.0,0.0,0.0,0.0,0.0,100.0,0.0,0.0,0.0,0.0,0.0,0.0,0.0,0.0,0.0,0.0,0.0,35.3,29.4,35.3,1,25000.0,600,1.6,75.6
19,0.0,0.7,0.0,0.0,0.0,0.0,0.0,99.3,0.0,0.0,0.0,0.0,0.0,0.0,0.0,0.0,0.0,0.0,0.0,35.3,29.4,35.3,3,4200.0,500,7.1,54.4
20,0.0,1.5,0.0,0.0,0.0,0.0,0.0,98.5,0.0,0.0,0.0,0.0,0.0,0.0,0.0,0.0,0.0,0.0,0.0,35.3,29.4,35.3,3,4200.0,500,23.1,39.8
21,0.0,1.5,0.0,0.0,0.0,0.0,0.0,98.5,0.0,0.0,0.0,0.0,0.0,0.0,0.0,0.0,0.0,0.0,0.0,35.3,29.4,35.3,3,25000.0,600,48.6,41.8
22,0.0,2.5,0.0,0.0,0.0,0.0,0.0,97.5,0.0,0.0,0.0,0.0,0.0,0.0,0.0,0.0,0.0,0.0,0.0,35.3,29.4,35.3,3,4200.0,500,26.2,42.9
23,0.0,2.5,0.0,0.0,0.0,0.0,0.0,97.5,0.0,0.0,0.0,0.0,0.0,0.0,0.0,0.0,0.0,0.0,0.0,35.3,29.4,35.3,3,25000.0,600,45.1,41.5
24,0.0,2.8,0.0,0.0,0.0,0.0,0.0,97.2,0.0,0.0,0.0,0.0,0.0,0.0,0.0,0.0,0.0,0.0,0.0,35.3,29.4,35.3,3,4200.0,500,24.9,41.7
25,0.0,2.8,0.0,0.0,0.0,0.0,0.0,97.2,0.0,0.0,0.0,0.0,0.0,0.0,0.0,0.0,0.0,0.0,0.0,35.3,29.4,35.3,3,25000.0,600,42.6,43.5
26,0.0,1.5,0.0,0.0,0.0,0.0,0.0,98.5,0.0,0.0,0.0,0.0,0.0,0.0,0.0,0.0,0.0,0.0,0.0,35.3,29.4,35.3,2,25000.0,600,45.5,39.2
27,0.0,2.5,0.0,0.0,0.0,0.0,0.0,97.5,0.0,0.0,0.0,0.0,0.0,0.0,0.0,0.0,0.0,0.0,0.0,35.3,29.4,35.3,2,4200.0,500,25.2,38.4
28,0.0,2.5,0.0,0.0,0.0,0.0,0.0,97.5,0.0,0.0,0.0,0.0,0.0,0.0,0.0,0.0,0.0,0.0,0.0,35.3,29.4,35.3,2,25000.0,600,43.3,41.4
29,0.0,2.5,0.0,0.0,0.0,0.0,0.0,0.0,0.0,0.0,0.0,0.0,0.0,0.0,0.0,0.0,97.5,0.0,0.0,35.3,29.4,35.3,2,4200.0,500,24.9,36.3
30,0.0,2.5,0.0,0.0,0.0,0.0,0.0,0.0,0.0,0.0,0.0,0.0,0.0,0.0,0.0,0.0,97.5,0.0,0.0,35.3,29.4,35.3,2,25000.0,600,29.1,41.4
31,0.0,1.4,0.0,0.0,0.0,0.0,0.0,0.0,98.6,0.0,0.0,0.0,0.0,0.0,0.0,0.0,0.0,0.0,0.0,10.0,10.0,80.0,2,72000.0,550,20.0,76.0
32,0.0,1.4,0.0,0.0,0.0,0.0,0.0,0.0,98.6,0.0,0.0,0.0,0.0,0.0,0.0,0.0,0.0,0.0,0.0,10.0,10.0,80.0,2,72000.0,550,25.0,54.0
33,0.0,1.4,0.0,0.0,0.0,0.0,0.0,0.0,98.6,0.0,0.0,0.0,0.0,0.0,0.0,0.0,0.0,0.0,0.0,10.0,10.0,80.0,2,72000.0,550,30.0,43.0
34,0.0,2.8,0.0,0.0,0.0,0.0,0.0,0.0,97.2,0.0,0.0,0.0,0.0,0.0,0.0,0.0,0.0,0.0,0.0,10.0,10.0,80.0,2,72000.0,550,20.0,87.0
35,0.0,2.8,0.0,0.0,0.0,0.0,0.0,0.0,97.2,0.0,0.0,0.0,0.0,0.0,0.0,0.0,0.0,0.0,0.0,10.0,10.0,80.0,2,72000.0,550,25.0,83.0
36,0.0,2.8,0.0,0.0,0.0,0.0,0.0,0.0,97.2,0.0,0.0,0.0,0.0,0.0,0.0,0.0,0.0,0.0,0.0,10.0,10.0,80.0,2,72000.0,550,30.0,76.0
37,0.0,4.2,0.0,0.0,0.0,0.0,0.0,0.0,95.8,0.0,0.0,0.0,0.0,0.0,0.0,0.0,0.0,0.0,0.0,10.0,10.0,80.0,2,72000.0,550,20.0,94.0
38,0.0,4.2,0.0,0.0,0.0,0.0,0.0,0.0,95.8,0.0,0.0,0.0,0.0,0.0,0.0,0.0,0.0,0.0,0.0,10.0,10.0,80.0,2,72000.0,550,25.0,87.0
39,0.0,4.2,0.0,0.0,0.0,0.0,0.0,0.0,95.8,0.0,0.0,0.0,0.0,0.0,0.0,0.0,0.0,0.0,0.0,10.0,10.0,80.0,2,72000.0,550,30.0,84.0
40,0.0,5.6,0.0,0.0,0.0,0.0,0.0,0.0,94.4,0.0,0.0,0.0,0.0,0.0,0.0,0.0,0.0,0.0,0.0,10.0,10.0,80.0,2,72000.0,550,20.0,81.0
41,0.0,5.6,0.0,0.0,0.0,0.0,0.0,0.0,94.4,0.0,0.0,0.0,0.0,0.0,0.0,0.0,0.0,0.0,0.0,10.0,10.0,80.0,2,72000.0,550,25.0,74.0
42,0.0,5.6,0.0,0.0,0.0,0.0,0.0,0.0,94.4,0.0,0.0,0.0,0.0,0.0,0.0,0.0,0.0,0.0,0.0,10.0,10.0,80.0,2,72000.0,550,30.0,69.0
43,0.0,2.8,0.0,0.0,0.0,0.0,0.0,0.0,97.2,0.0,0.0,0.0,0.0,0.0,0.0,0.0,0.0,0.0,0.0,10.0,10.0,80.0,2,72000.0,550,20.0,87.0
44,0.0,2.8,0.0,0.0,0.0,0.0,0.0,0.0,97.2,0.0,0.0,0.0,0.0,0.0,0.0,0.0,0.0,0.0,0.0,10.0,10.0,80.0,2,72000.0,550,25.0,83.0
45,0.0,2.8,0.0,0.0,0.0,0.0,0.0,0.0,97.2,0.0,0.0,0.0,0.0,0.0,0.0,0.0,0.0,0.0,0.0,10.0,10.0,80.0,2,72000.0,550,30.0,78.0
46,0.0,2.8,0.0,0.0,0.0,0.0,0.0,97.2,0.0,0.0,0.0,0.0,0.0,0.0,0.0,0.0,0.0,0.0,0.0,10.0,10.0,80.0,2,72000.0,550,20.0,76.0
47,0.0,2.8,0.0,0.0,0.0,0.0,0.0,97.2,0.0,0.0,0.0,0.0,0.0,0.0,0.0,0.0,0.0,0.0,0.0,10.0,10.0,80.0,2,72000.0,550,25.0,66.0
48,0.0,2.8,0.0,0.0,0.0,0.0,0.0,97.2,0.0,0.0,0.0,0.0,0.0,0.0,0.0,0.0,0.0,0.0,0.0,10.0,10.0,80.0,2,72000.0,550,30.0,60.0
49,0.0,4.5,0.0,0.0,0.0,95.5,0.0,0.0,0.0,0.0,0.0,0.0,0.0,0.0,0.0,0.0,0.0,0.0,0.0,10.0,10.0,80.0,2,72000.0,550,20.0,62.0
50,0.0,4.5,0.0,0.0,0.0,95.5,0.0,0.0,0.0,0.0,0.0,0.0,0.0,0.0,0.0,0.0,0.0,0.0,0.0,10.0,10.0,80.0,2,72000.0,550,25.0,52.0
51,0.0,4.5,0.0,0.0,0.0,95.5,0.0,0.0,0.0,0.0,0.0,0.0,0.0,0.0,0.0,0.0,0.0,0.0,0.0,10.0,10.0,80.0,2,72000.0,550,30.0,48.0
52,0.0,1.8,0.0,0.0,0.0,0.0,0.0,0.0,0.0,0.0,0.0,0.0,0.0,0.0,0.0,0.0,98.2,0.0,0.0,10.0,10.0,80.0,2,72000.0,550,20.0,40.0
53,0.0,1.8,0.0,0.0,0.0,0.0,0.0,0.0,0.0,0.0,0.0,0.0,0.0,0.0,0.0,0.0,98.2,0.0,0.0,10.0,10.0,80.0,2,72000.0,550,25.0,34.0
54,0.0,1.8,0.0,0.0,0.0,0.0,0.0,0.0,0.0,0.0,0.0,0.0,0.0,0.0,0.0,0.0,98.2,0.0,0.0,10.0,10.0,80.0,2,72000.0,550,30.0,31.0
55,0.0,0.0,0.0,0.0,0.0,0.0,0.0,100.0,0.0,0.0,0.0,0.0,0.0,0.0,0.0,0.0,0.0,0.0,0.0,16.7,16.7,66.6,2,1677.0,600,9.3,22.6
56,0.0,1.0,0.0,0.0,0.0,0.0,0.0,99.0,0.0,0.0,0.0,0.0,0.0,0.0,0.0,0.0,0.0,0.0,0.0,16.7,16.7,66.6,2,1677.0,600,34.2,46.5
57,0.0,1.8,0.0,0.0,0.0,0.0,0.0,98.2,0.0,0.0,0.0,0.0,0.0,0.0,0.0,0.0,0.0,0.0,0.0,16.7,16.7,66.6,2,1677.0,600,37.4,53.1
58,0.0,2.8,0.0,0.0,0.0,0.0,0.0,97.2,0.0,0.0,0.0,0.0,0.0,0.0,0.0,0.0,0.0,0.0,0.0,16.7,16.7,66.6,2,1677.0,600,41.7,57.0
59,0.0,4.5,0.0,0.0,0.0,0.0,0.0,95.5,0.0,0.0,0.0,0.0,0.0,0.0,0.0,0.0,0.0,0.0,0.0,16.7,16.7,66.6,2,1677.0,600,34.5,52.0
60,0.0,9.0,0.0,0.0,0.0,0.0,0.0,91.0,0.0,0.0,0.0,0.0,0.0,0.0,0.0,0.0,0.0,0.0,0.0,16.7,16.7,66.6,2,1677.0,600,33.8,48.4
61,0.0,2.8,0.0,0.0,0.0,0.0,0.0,97.2,0.0,0.0,0.0,0.0,0.0,0.0,0.0,0.0,0.0,0.0,0.0,16.7,16.7,66.6,2,1677.0,600,30.6,57.5
62,0.0,2.8,0.0,0.0,0.0,0.0,0.0,97.2,0.0,0.0,0.0,0.0,0.0,0.0,0.0,0.0,0.0,0.0,0.0,16.7,16.7,66.6,2,1677.0,600,25.7,54.3
63,0.0,3.6,0.0,0.0,0.0,0.0,0.0,0.0,0.0,0.0,0.0,0.0,0.0,0.0,0.0,96.4,0.0,0.0,0.0,5.0,2.5,92.5,2,22828.986301369863,540,14.48269076305221,56.0
64,0.0,3.6,0.0,0.0,0.0,0.0,0.0,96.4,0.0,0.0,0.0,0.0,0.0,0.0,0.0,0.0,0.0,0.0,0.0,5.0,2.5,92.5,2,22828.986301369863,540,14.48269076305221,60.0
65,0.0,3.6,0.0,0.0,0.0,0.0,0.0,0.0,0.0,96.4,0.0,0.0,0.0,0.0,0.0,0.0,0.0,0.0,0.0,5.0,2.5,92.5,2,22828.986301369863,540,14.48269076305221,57.0
66,0.0,9.0,0.0,0.0,0.0,0.0,0.0,0.0,0.0,0.0,0.0,0.0,0.0,0.0,0.0,91.0,0.0,0.0,0.0,5.0,2.5,92.5,2,22828.986301369863,540,14.48269076305221,41.0
67,0.0,9.0,0.0,0.0,0.0,0.0,0.0,91.0,0.0,0.0,0.0,0.0,0.0,0.0,0.0,0.0,0.0,0.0,0.0,5.0,2.5,92.5,2,22828.986301369863,540,14.48269076305221,48.0
68,0.0,9.0,0.0,0.0,0.0,0.0,0.0,0.0,0.0,91.0,0.0,0.0,0.0,0.0,0.0,0.0,0.0,0.0,0.0,5.0,2.5,92.5,2,22828.986301369863,540,14.48269076305221,50.0
69,0.0,2.7,0.0,0.0,0.0,0.0,0.0,0.0,0.0,0.0,0.0,97.3,0.0,0.0,0.0,0.0,0.0,0.0,0.0,40.0,20.0,40.0,2,22828.986301369863,500,3.0,72.0
70,0.0,2.7,0.0,0.0,0.0,0.0,0.0,0.0,0.0,0.0,0.0,97.3,0.0,0.0,0.0,0.0,0.0,0.0,0.0,40.0,20.0,40.0,2,22828.986301369863,500,7.2,69.0
71,0.0,3.1,0.0,0.0,0.0,0.0,0.0,0.0,0.0,0.0,0.0,96.9,0.0,0.0,0.0,0.0,0.0,0.0,0.0,40.0,20.0,40.0,2,22828.986301369863,500,3.0,73.0
72,0.0,3.1,0.0,0.0,0.0,0.0,0.0,0.0,0.0,0.0,0.0,96.9,0.0,0.0,0.0,0.0,0.0,0.0,0.0,40.0,20.0,40.0,2,22828.986301369863,500,7.2,62.0
73,0.0,11.2,0.0,0.0,0.0,0.0,0.0,0.0,0.0,0.0,0.0,88.8,0.0,0.0,0.0,0.0,0.0,0.0,0.0,40.0,20.0,40.0,2,22828.986301369863,500,3.5,26.0
74,0.0,11.2,0.0,0.0,0.0,0.0,0.0,0.0,0.0,0.0,0.0,88.8,0.0,0.0,0.0,0.0,0.0,0.0,0.0,40.0,20.0,40.0,2,22828.986301369863,500,7.2,13.0
75,0.0,1.5,0.0,0.0,0.0,0.0,98.5,0.0,0.0,0.0,0.0,0.0,0.0,0.0,0.0,0.0,0.0,0.0,0.0,4.7,4.7,90.6,2,22828.986301369863,400,5.6,43.9
76,0.0,2.5,0.0,0.0,0.0,0.0,97.5,0.0,0.0,0.0,0.0,0.0,0.0,0.0,0.0,0.0,0.0,0.0,0.0,4.7,4.7,90.6,2,22828.986301369863,400,7.1,35.9
77,0.0,5.0,0.0,0.0,0.0,0.0,95.0,0.0,0.0,0.0,0.0,0.0,0.0,0.0,0.0,0.0,0.0,0.0,0.0,4.7,4.7,90.6,2,22828.986301369863,400,13.8,38.7
78,0.0,10.0,0.0,0.0,0.0,0.0,90.0,0.0,0.0,0.0,0.0,0.0,0.0,0.0,0.0,0.0,0.0,0.0,0.0,4.7,4.7,90.6,2,22828.986301369863,400,3.3,51.2
79,0.0,1.5,0.0,0.0,0.0,0.0,0.0,0.0,0.0,0.0,0.0,0.0,0.0,0.0,0.0,0.0,0.0,98.5,0.0,4.7,4.7,90.6,2,22828.986301369863,400,12.3,29.4
80,0.0,2.5,0.0,0.0,0.0,0.0,0.0,0.0,0.0,0.0,0.0,0.0,0.0,0.0,0.0,0.0,0.0,97.5,0.0,4.7,4.7,90.6,2,22828.986301369863,400,21.2,19.9
81,0.0,5.0,0.0,0.0,0.0,0.0,0.0,0.0,0.0,0.0,0.0,0.0,0.0,0.0,0.0,0.0,0.0,95.0,0.0,4.7,4.7,90.6,2,22828.986301369863,400,27.1,17.5
82,0.0,10.0,0.0,0.0,0.0,0.0,0.0,0.0,0.0,0.0,0.0,0.0,0.0,0.0,0.0,0.0,0.0,90.0,0.0,4.7,4.7,90.6,2,22828.986301369863,400,27.6,13.6
83,0.0,1.0,0.0,0.0,0.0,0.0,0.0,0.0,0.0,0.0,0.0,0.0,0.0,0.0,0.0,0.0,0.0,99.0,0.0,13.3,6.7,80.0,2,22828.986301369863,380,2.0,66.0
84,0.0,1.0,0.0,0.0,0.0,0.0,0.0,0.0,0.0,0.0,0.0,0.0,0.0,0.0,0.0,0.0,0.0,99.0,0.0,13.3,6.7,80.0,2,22828.986301369863,380,2.3,64.0
85,0.0,1.0,0.0,0.0,0.0,0.0,0.0,0.0,0.0,0.0,0.0,0.0,0.0,0.0,0.0,0.0,0.0,99.0,0.0,13.3,6.7,80.0,2,22828.986301369863,380,3.2,60.0
86,0.0,2.0,0.0,0.0,0.0,0.0,0.0,0.0,0.0,0.0,0.0,0.0,0.0,0.0,0.0,0.0,0.0,98.0,0.0,13.3,6.7,80.0,2,22828.986301369863,380,2.3,73.0
87,0.0,2.0,0.0,0.0,0.0,0.0,0.0,0.0,0.0,0.0,0.0,0.0,0.0,0.0,0.0,0.0,0.0,98.0,0.0,13.3,6.7,80.0,2,22828.986301369863,380,2.95,69.0
88,0.0,2.0,0.0,0.0,0.0,0.0,0.0,0.0,0.0,0.0,0.0,0.0,0.0,0.0,0.0,0.0,0.0,98.0,0.0,13.3,6.7,80.0,2,22828.986301369863,380,4.1,62.0
89,0.0,3.0,0.0,0.0,0.0,0.0,0.0,0.0,0.0,0.0,0.0,0.0,0.0,0.0,0.0,0.0,0.0,97.0,0.0,13.3,6.7,80.0,2,22828.986301369863,380,1.95,82.5
90,0.0,3.0,0.0,0.0,0.0,0.0,0.0,0.0,0.0,0.0,0.0,0.0,0.0,0.0,0.0,0.0,0.0,97.0,0.0,13.3,6.7,80.0,2,22828.986301369863,380,2.5,77.0
91,0.0,3.0,0.0,0.0,0.0,0.0,0.0,0.0,0.0,0.0,0.0,0.0,0.0,0.0,0.0,0.0,0.0,97.0,0.0,13.3,6.7,80.0,2,22828.986301369863,380,3.8,70.5
92,0.0,10.0,0.0,0.0,0.0,0.0,0.0,0.0,0.0,0.0,0.0,0.0,0.0,0.0,90.0,0.0,0.0,0.0,0.0,13.3,6.7,80.0,2,22828.986301369863,380,1.2,85.0
93,0.0,10.0,0.0,0.0,0.0,0.0,0.0,0.0,0.0,0.0,0.0,0.0,0.0,0.0,90.0,0.0,0.0,0.0,0.0,13.3,6.7,80.0,2,22828.986301369863,380,2.25,80.0
94,0.0,10.0,0.0,0.0,0.0,0.0,0.0,0.0,0.0,0.0,0.0,0.0,0.0,0.0,90.0,0.0,0.0,0.0,0.0,13.3,6.7,80.0,2,22828.986301369863,380,3.7,72.0
95,0.0,7.0,0.0,0.0,0.0,0.0,0.0,0.0,0.0,0.0,0.0,0.0,0.0,93.0,0.0,0.0,0.0,0.0,0.0,13.3,6.7,80.0,2,22828.986301369863,380,2.0,73.0
96,0.0,7.0,0.0,0.0,0.0,0.0,0.0,0.0,0.0,0.0,0.0,0.0,0.0,93.0,0.0,0.0,0.0,0.0,0.0,13.3,6.7,80.0,2,22828.986301369863,380,2.75,67.0
97,0.0,7.0,0.0,0.0,0.0,0.0,0.0,0.0,0.0,0.0,0.0,0.0,0.0,93.0,0.0,0.0,0.0,0.0,0.0,13.3,6.7,80.0,2,22828.986301369863,380,3.45,62.5
98,0.0,5.0,0.0,0.0,0.0,0.0,0.0,0.0,0.0,0.0,0.0,0.0,0.0,0.0,0.0,0.0,95.0,0.0,0.0,16.66,8.33,75.0,2,22828.986301369863,500,3.3,72.0
99,0.0,4.8,0.0,0.0,0.0,0.0,0.0,0.0,0.0,0.0,0.0,0.0,0.0,0.0,95.2,0.0,0.0,0.0,0.0,16.66,8.33,75.0,2,22828.986301369863,500,3.2,73.0
100,0.0,4.7,0.0,0.0,0.0,0.0,0.0,0.0,0.0,0.0,95.3,0.0,0.0,0.0,0.0,0.0,0.0,0.0,0.0,16.66,8.33,75.0,2,22828.986301369863,500,4.2,31.0
101,0.0,5.0,0.0,0.0,0.0,0.0,0.0,0.0,0.0,0.0,0.0,0.0,0.0,0.0,0.0,0.0,0.0,95.0,0.0,16.66,8.33,75.0,2,22828.986301369863,500,5.1,30.0
102,0.0,5.3,0.0,0.0,0.0,0.0,94.7,0.0,0.0,0.0,0.0,0.0,0.0,0.0,0.0,0.0,0.0,0.0,0.0,16.66,8.33,75.0,2,22828.986301369863,500,2.5,46.0
103,0.0,0.0,0.0,0.0,0.0,0.0,0.0,0.0,0.0,0.0,100.0,0.0,0.0,0.0,0.0,0.0,0.0,0.0,0.0,12.5,12.5,85.0,2,22828.986301369863,500,1.5,11.4
104,0.0,0.0,0.0,0.0,0.0,0.0,0.0,0.0,0.0,0.0,0.0,0.0,0.0,0.0,100.0,0.0,0.0,0.0,0.0,12.5,12.5,85.0,2,22828.986301369863,500,2.5,41.2
105,0.0,0.0,0.0,0.0,0.0,0.0,0.0,0.0,0.0,0.0,0.0,0.0,0.0,0.0,0.0,0.0,0.0,100.0,0.0,12.5,12.5,85.0,2,22828.986301369863,500,6.9,45.4
106,0.0,0.0,0.0,0.0,0.0,0.0,100.0,0.0,0.0,0.0,0.0,0.0,0.0,0.0,0.0,0.0,0.0,0.0,0.0,12.5,12.5,85.0,2,22828.986301369863,500,4.5,10.1
107,0.0,3.85,0.0,0.0,0.0,0.0,0.0,0.0,0.0,0.0,96.15,0.0,0.0,0.0,0.0,0.0,0.0,0.0,0.0,12.5,12.5,85.0,2,22828.986301369863,500,12.9,33.2
108,0.0,3.85,0.0,0.0,0.0,0.0,0.0,0.0,0.0,0.0,96.15,0.0,0.0,0.0,0.0,0.0,0.0,0.0,0.0,12.5,12.5,85.0,2,22828.986301369863,550,25.6,24.8
109,0.0,4.0,0.0,0.0,0.0,0.0,0.0,0.0,0.0,0.0,0.0,0.0,0.0,0.0,96.0,0.0,0.0,0.0,0.0,12.5,12.5,85.0,2,22828.986301369863,450,7.97,59.5
110,0.0,4.0,0.0,0.0,0.0,0.0,0.0,0.0,0.0,0.0,0.0,0.0,0.0,0.0,96.0,0.0,0.0,0.0,0.0,12.5,12.5,85.0,2,22828.986301369863,500,20.3,39.8
111,0.0,3.87,0.0,0.0,0.0,0.0,0.0,0.0,0.0,0.0,0.0,0.0,0.0,0.0,0.0,0.0,0.0,96.13,0.0,12.5,12.5,85.0,2,22828.986301369863,450,16.9,35.0
112,0.0,3.87,0.0,0.0,0.0,0.0,0.0,0.0,0.0,0.0,0.0,0.0,0.0,0.0,0.0,0.0,0.0,96.13,0.0,12.5,12.5,85.0,2,22828.986301369863,500,30.4,22.8
113,0.0,3.96,0.0,0.0,0.0,0.0,96.04,0.0,0.0,0.0,0.0,0.0,0.0,0.0,0.0,0.0,0.0,0.0,0.0,12.5,12.5,85.0,2,22828.986301369863,450,26.2,20.3
114,0.0,3.96,0.0,0.0,0.0,0.0,96.04,0.0,0.0,0.0,0.0,0.0,0.0,0.0,0.0,0.0,0.0,0.0,0.0,12.5,12.5,85.0,2,22828.986301369863,500,33.1,17.1
115,0.0,4.0,0.0,0.0,0.0,0.0,0.0,0.0,0.0,0.0,0.0,0.0,0.0,0.0,96.0,0.0,0.0,0.0,0.0,12.5,12.5,85.0,2,22828.986301369863,450,13.7,49.7
116,0.0,4.0,0.0,0.0,0.0,0.0,0.0,0.0,0.0,0.0,0.0,0.0,0.0,0.0,96.0,0.0,0.0,0.0,0.0,12.5,12.5,85.0,2,22828.986301369863,500,30.8,28.8
117,0.0,4.05,0.165,0.0,0.0,0.0,0.0,0.0,0.0,0.0,0.0,0.0,0.0,0.0,95.785,0.0,0.0,0.0,0.0,12.5,12.5,85.0,2,22828.986301369863,450,7.5,73.7
118,0.0,4.05,0.165,0.0,0.0,0.0,0.0,0.0,0.0,0.0,0.0,0.0,0.0,0.0,95.785,0.0,0.0,0.0,0.0,12.5,12.5,85.0,2,22828.986301369863,500,23.9,49.6
119,0.32,4.13,0.0,0.0,0.0,0.0,0.0,0.0,0.0,0.0,0.0,0.0,0.0,0.0,95.55000000000001,0.0,0.0,0.0,0.0,12.5,12.5,85.0,2,22828.986301369863,450,6.2,77.3
120,0.32,4.13,0.0,0.0,0.0,0.0,0.0,0.0,0.0,0.0,0.0,0.0,0.0,0.0,95.55000000000001,0.0,0.0,0.0,0.0,12.5,12.5,85.0,2,22828.986301369863,500,20.2,50.7
121,0.0,4.1,0.0,0.5,0.0,0.0,0.0,0.0,0.0,0.0,0.0,0.0,0.0,0.0,95.4,0.0,0.0,0.0,0.0,12.5,12.5,85.0,2,22828.986301369863,450,5.7,80.2
122,0.0,4.1,0.0,0.5,0.0,0.0,0.0,0.0,0.0,0.0,0.0,0.0,0.0,0.0,95.4,0.0,0.0,0.0,0.0,12.5,12.5,85.0,2,22828.986301369863,500,16.9,57.2
123,0.0,0.0,0.0,0.0,5.0,0.0,0.0,0.0,0.0,0.0,0.0,0.0,0.0,0.0,0.0,0.0,0.0,95.0,0.0,4.7,4.7,90.6,2,22828.986301369863,500,5.0,30.0
124,0.0,0.0,0.0,0.0,5.0,0.0,0.0,0.0,0.0,0.0,0.0,0.0,0.0,0.0,0.0,0.0,0.0,95.0,0.0,4.7,4.7,90.6,2,22828.986301369863,500,10.0,21.0
125,0.0,0.0,0.0,0.0,5.0,0.0,0.0,0.0,0.0,0.0,0.0,0.0,0.0,0.0,0.0,0.0,0.0,95.0,0.0,4.7,4.7,90.6,2,22828.986301369863,500,20.0,12.0
126,0.0,5.0,0.0,0.0,0.0,0.0,0.0,0.0,0.0,0.0,0.0,0.0,0.0,0.0,0.0,0.0,0.0,95.0,0.0,4.7,4.7,90.6,2,22828.986301369863,500,10.0,42.0
127,0.0,5.0,0.0,0.0,0.0,0.0,0.0,0.0,0.0,0.0,0.0,0.0,0.0,0.0,0.0,0.0,0.0,95.0,0.0,4.7,4.7,90.6,2,22828.986301369863,500,15.0,40.0
128,0.0,5.0,0.0,0.0,0.0,0.0,0.0,0.0,0.0,0.0,0.0,0.0,0.0,0.0,0.0,0.0,0.0,95.0,0.0,4.7,4.7,90.6,2,22828.986301369863,500,20.0,30.0
129,0.0,0.0,0.0,0.0,15.0,0.0,0.0,0.0,0.0,0.0,0.0,0.0,0.0,0.0,85.0,0.0,0.0,0.0,0.0,4.7,4.7,90.6,2,22828.986301369863,500,5.0,74.0
130,0.0,0.0,0.0,0.0,15.0,0.0,0.0,0.0,0.0,0.0,0.0,0.0,0.0,0.0,85.0,0.0,0.0,0.0,0.0,4.7,4.7,90.6,2,22828.986301369863,500,10.0,52.0
131,0.0,0.0,0.0,0.0,15.0,0.0,0.0,0.0,0.0,0.0,0.0,0.0,0.0,0.0,85.0,0.0,0.0,0.0,0.0,4.7,4.7,90.6,2,22828.986301369863,500,19.0,39.0
132,0.0,14.0,0.0,0.0,0.0,0.0,0.0,0.0,0.0,0.0,0.0,0.0,0.0,0.0,86.0,0.0,0.0,0.0,0.0,4.7,4.7,90.6,2,22828.986301369863,500,5.0,33.0
133,0.0,14.0,0.0,0.0,0.0,0.0,0.0,0.0,0.0,0.0,0.0,0.0,0.0,0.0,86.0,0.0,0.0,0.0,0.0,4.7,4.7,90.6,2,22828.986301369863,500,15.0,20.0
134,0.0,14.0,0.0,0.0,0.0,0.0,0.0,0.0,0.0,0.0,0.0,0.0,0.0,0.0,86.0,0.0,0.0,0.0,0.0,4.7,4.7,90.6,2,22828.986301369863,500,20.0,15.0
135,0.0,4.7,0.0,0.0,0.0,0.0,0.0,0.0,0.0,0.0,95.3,0.0,0.0,0.0,0.0,0.0,0.0,0.0,0.0,16.66,8.33,75.0,2,22828.986301369863,500,4.3,31.0
136,0.0,0.0,0.0,0.0,0.0,0.0,0.0,0.0,0.0,0.0,0.0,0.0,0.0,0.0,100.0,0.0,0.0,0.0,0.0,16.66,8.33,75.0,2,22828.986301369863,500,3.4,35.0
137,0.0,4.8,0.0,0.0,0.0,0.0,0.0,0.0,0.0,0.0,0.0,0.0,0.0,0.0,95.2,0.0,0.0,0.0,0.0,16.66,8.33,75.0,2,22828.986301369863,500,21.8,73.0
138,0.0,0.0,0.0,0.0,0.0,0.0,0.0,0.0,0.0,0.0,0.0,0.0,0.0,0.0,0.0,0.0,0.0,100.0,0.0,16.66,8.33,75.0,2,22828.986301369863,500,10.1,54.0
139,0.0,5.0,0.0,0.0,0.0,0.0,0.0,0.0,0.0,0.0,0.0,0.0,0.0,0.0,0.0,0.0,0.0,95.0,0.0,16.66,8.33,75.0,2,22828.986301369863,500,69.5,30.0
140,0.0,0.0,0.0,0.0,0.0,0.0,100.0,0.0,0.0,0.0,0.0,0.0,0.0,0.0,0.0,0.0,0.0,0.0,0.0,16.66,8.33,75.0,2,22828.986301369863,500,2.5,19.0
141,0.0,5.3,0.0,0.0,0.0,0.0,94.7,0.0,0.0,0.0,0.0,0.0,0.0,0.0,0.0,0.0,0.0,0.0,0.0,16.66,8.33,75.0,2,22828.986301369863,500,34.1,46.0
142,0.0,0.0,0.0,0.0,0.0,0.0,0.0,0.0,0.0,0.0,0.0,0.0,0.0,0.0,0.0,0.0,100.0,0.0,0.0,16.66,8.33,75.0,2,22828.986301369863,500,0.5,38.0
143,0.0,5.0,0.0,0.0,0.0,0.0,0.0,0.0,0.0,0.0,0.0,0.0,0.0,0.0,0.0,0.0,95.0,0.0,0.0,16.66,8.33,75.0,2,22828.986301369863,500,3.3,72.0
144,0.0,2.1,0.0,0.0,0.0,0.0,0.0,0.0,0.0,0.0,0.0,0.0,0.0,0.0,97.9,0.0,0.0,0.0,0.0,29.1,14.5,56.4,2,6600.0,400,3.0,81.0
145,0.0,2.1,0.0,0.0,0.0,0.0,0.0,0.0,0.0,0.0,0.0,0.0,0.0,0.0,97.9,0.0,0.0,0.0,0.0,29.1,14.5,56.4,2,6600.0,400,15.0,49.0
146,0.0,1.6,0.0,0.0,0.0,0.0,0.0,0.0,0.0,0.0,0.0,0.0,0.0,0.0,0.0,0.0,0.0,98.4,0.0,29.1,14.5,56.4,2,6600.0,400,1.5,82.0
147,0.0,1.6,0.0,0.0,0.0,0.0,0.0,0.0,0.0,0.0,0.0,0.0,0.0,0.0,0.0,0.0,0.0,98.4,0.0,29.1,14.5,56.4,2,6600.0,400,7.0,48.0
148,0.0,1.4,0.0,0.0,0.0,0.0,0.0,0.0,0.0,0.0,0.0,0.0,98.6,0.0,0.0,0.0,0.0,0.0,0.0,29.1,14.5,56.4,2,6600.0,400,2.1,68.0
149,0.0,1.4,0.0,0.0,0.0,0.0,0.0,0.0,0.0,0.0,0.0,0.0,98.6,0.0,0.0,0.0,0.0,0.0,0.0,29.1,14.5,56.4,2,6600.0,400,7.0,42.0
150,0.0,0.6,0.0,0.0,0.0,0.0,0.0,0.0,0.0,0.0,0.0,0.0,0.0,0.0,0.0,0.0,99.4,0.0,0.0,29.1,14.5,56.4,2,6600.0,400,1.0,74.0
151,0.0,0.6,0.0,0.0,0.0,0.0,0.0,0.0,0.0,0.0,0.0,0.0,0.0,0.0,0.0,0.0,99.4,0.0,0.0,29.1,14.5,56.4,2,6600.0,400,2.0,54.0
152,0.0,1.6,0.0,0.0,0.0,0.0,98.4,0.0,0.0,0.0,0.0,0.0,0.0,0.0,0.0,0.0,0.0,0.0,0.0,29.1,14.5,56.4,2,6600.0,400,1.4,42.0
153,0.0,1.6,0.0,0.0,0.0,0.0,98.4,0.0,0.0,0.0,0.0,0.0,0.0,0.0,0.0,0.0,0.0,0.0,0.0,29.1,14.5,56.4,2,6600.0,400,7.3,28.0
154,0.0,0.6,0.0,0.0,0.0,0.0,0.0,0.0,0.0,0.0,0.0,0.0,0.0,0.0,0.0,0.0,99.4,0.0,0.0,29.1,14.5,56.4,2,6600.0,500,0.5,71.0
155,0.0,0.6,0.0,0.0,0.0,0.0,0.0,0.0,0.0,0.0,0.0,0.0,0.0,0.0,0.0,0.0,99.4,0.0,0.0,29.1,14.5,56.4,2,6600.0,500,2.0,48.0
156,0.0,0.6,0.0,0.0,0.0,0.0,0.0,0.0,0.0,0.0,0.0,0.0,0.0,0.0,0.0,0.0,99.4,0.0,0.0,29.1,14.5,56.4,2,6600.0,480,0.5,70.0
157,0.0,0.6,0.0,0.0,0.0,0.0,0.0,0.0,0.0,0.0,0.0,0.0,0.0,0.0,0.0,0.0,99.4,0.0,0.0,29.1,14.5,56.4,2,6600.0,480,1.4,49.0
158,0.0,0.6,0.0,0.0,0.0,0.0,0.0,0.0,0.0,0.0,0.0,0.0,0.0,0.0,0.0,0.0,99.4,0.0,0.0,29.1,14.5,56.4,2,6600.0,450,0.2,63.0
159,0.0,0.6,0.0,0.0,0.0,0.0,0.0,0.0,0.0,0.0,0.0,0.0,0.0,0.0,0.0,0.0,99.4,0.0,0.0,29.1,14.5,56.4,2,6600.0,450,0.5,40.0
160,0.0,1.6,0.0,0.0,0.0,0.0,0.0,0.0,0.0,0.0,0.0,0.0,0.0,0.0,0.0,0.0,0.0,98.4,0.0,29.1,14.5,56.4,2,6600.0,350,3.0,68.0
161,0.0,1.6,0.0,0.0,0.0,0.0,0.0,0.0,0.0,0.0,0.0,0.0,0.0,0.0,0.0,0.0,0.0,98.4,0.0,29.1,14.5,56.4,2,6600.0,350,15.0,31.0
162,0.0,1.6,0.0,0.0,0.0,0.0,0.0,0.0,0.0,0.0,0.0,0.0,0.0,0.0,0.0,0.0,0.0,98.4,0.0,29.1,14.5,56.4,2,6600.0,285,2.5,72.0
163,0.0,1.6,0.0,0.0,0.0,0.0,0.0,0.0,0.0,0.0,0.0,0.0,0.0,0.0,0.0,0.0,0.0,98.4,0.0,29.1,14.5,56.4,2,6600.0,285,10.0,28.0
164,0.0,1.6,0.0,0.0,0.0,0.0,0.0,0.0,0.0,0.0,0.0,0.0,0.0,0.0,0.0,0.0,0.0,98.4,0.0,29.1,14.5,56.4,2,6600.0,250,2.0,67.0
165,0.0,1.6,0.0,0.0,0.0,0.0,0.0,0.0,0.0,0.0,0.0,0.0,0.0,0.0,0.0,0.0,0.0,98.4,0.0,29.1,14.5,56.4,2,6600.0,250,5.0,31.0
166,0.0,1.6,0.0,0.0,0.0,0.0,98.4,0.0,0.0,0.0,0.0,0.0,0.0,0.0,0.0,0.0,0.0,0.0,0.0,29.1,14.5,56.4,2,6600.0,400,2.0,43.0
167,0.0,1.6,0.0,0.0,0.0,0.0,98.4,0.0,0.0,0.0,0.0,0.0,0.0,0.0,0.0,0.0,0.0,0.0,0.0,29.1,14.5,56.4,2,6600.0,400,13.0,20.0
168,0.0,1.6,0.0,0.0,0.0,0.0,98.4,0.0,0.0,0.0,0.0,0.0,0.0,0.0,0.0,0.0,0.0,0.0,0.0,29.1,14.5,56.4,2,6600.0,350,2.0,35.0
169,0.0,1.6,0.0,0.0,0.0,0.0,98.4,0.0,0.0,0.0,0.0,0.0,0.0,0.0,0.0,0.0,0.0,0.0,0.0,29.1,14.5,56.4,2,6600.0,350,8.5,23.0
170,0.0,1.6,0.0,0.0,0.0,0.0,98.4,0.0,0.0,0.0,0.0,0.0,0.0,0.0,0.0,0.0,0.0,0.0,0.0,29.1,14.5,56.4,2,6600.0,300,2.5,25.0
171,0.0,1.6,0.0,0.0,0.0,0.0,98.4,0.0,0.0,0.0,0.0,0.0,0.0,0.0,0.0,0.0,0.0,0.0,0.0,29.1,14.5,56.4,2,6600.0,300,5.0,19.0
172,0.0,1.4,0.0,0.0,0.0,0.0,0.0,0.0,0.0,0.0,0.0,0.0,98.6,0.0,0.0,0.0,0.0,0.0,0.0,29.1,14.5,56.4,2,6600.0,400,2.5,57.0
173,0.0,1.4,0.0,0.0,0.0,0.0,0.0,0.0,0.0,0.0,0.0,0.0,98.6,0.0,0.0,0.0,0.0,0.0,0.0,29.1,14.5,56.4,2,6600.0,400,6.8,43.0
174,0.0,1.4,0.0,0.0,0.0,0.0,0.0,0.0,0.0,0.0,0.0,0.0,98.6,0.0,0.0,0.0,0.0,0.0,0.0,29.1,14.5,56.4,2,6600.0,375,2.5,52.0
175,0.0,1.4,0.0,0.0,0.0,0.0,0.0,0.0,0.0,0.0,0.0,0.0,98.6,0.0,0.0,0.0,0.0,0.0,0.0,29.1,14.5,56.4,2,6600.0,375,7.5,32.0
176,0.0,1.4,0.0,0.0,0.0,0.0,0.0,0.0,0.0,0.0,0.0,0.0,98.6,0.0,0.0,0.0,0.0,0.0,0.0,29.1,14.5,56.4,2,6600.0,350,1.0,58.0
177,0.0,1.4,0.0,0.0,0.0,0.0,0.0,0.0,0.0,0.0,0.0,0.0,98.6,0.0,0.0,0.0,0.0,0.0,0.0,29.1,14.5,56.4,2,6600.0,350,5.0,38.0
178,0.0,2.1,0.0,0.0,0.0,0.0,0.0,0.0,0.0,0.0,0.0,0.0,0.0,0.0,97.9,0.0,0.0,0.0,0.0,29.1,14.5,56.4,2,6600.0,500,2.5,86.0
179,0.0,2.1,0.0,0.0,0.0,0.0,0.0,0.0,0.0,0.0,0.0,0.0,0.0,0.0,97.9,0.0,0.0,0.0,0.0,29.1,14.5,56.4,2,6600.0,500,15.0,58.0
180,0.0,2.1,0.0,0.0,0.0,0.0,0.0,0.0,0.0,0.0,0.0,0.0,0.0,0.0,97.9,0.0,0.0,0.0,0.0,29.1,14.5,56.4,2,6600.0,450,5.0,76.0
181,0.0,2.1,0.0,0.0,0.0,0.0,0.0,0.0,0.0,0.0,0.0,0.0,0.0,0.0,97.9,0.0,0.0,0.0,0.0,29.1,14.5,56.4,2,6600.0,450,10.0,62.0
182,0.0,2.1,0.0,0.0,0.0,0.0,0.0,0.0,0.0,0.0,0.0,0.0,0.0,0.0,97.9,0.0,0.0,0.0,0.0,29.1,14.5,56.4,2,6600.0,400,5.0,70.0
183,0.0,2.1,0.0,0.0,0.0,0.0,0.0,0.0,0.0,0.0,0.0,0.0,0.0,0.0,97.9,0.0,0.0,0.0,0.0,29.1,14.5,56.4,2,6600.0,400,15.0,48.0
184,0.0,10.0,0.0,0.0,0.0,0.0,0.0,0.0,0.0,0.0,0.0,0.0,0.0,0.0,90.0,0.0,0.0,0.0,0.0,17.36,17.36,65.28,2,22828.986301369863,420,7.94,24.6
185,0.0,10.0,0.0,0.0,0.0,0.0,0.0,0.0,0.0,0.0,0.0,0.0,0.0,0.0,90.0,0.0,0.0,0.0,0.0,17.36,17.36,65.28,2,22828.986301369863,440,14.69,18.0
186,0.0,10.0,0.0,0.0,0.0,0.0,0.0,0.0,0.0,0.0,0.0,0.0,0.0,0.0,90.0,0.0,0.0,0.0,0.0,17.36,17.36,65.28,2,22828.986301369863,460,17.34,20.3
187,0.0,10.0,0.0,0.0,0.0,0.0,0.0,0.0,0.0,0.0,0.0,0.0,0.0,0.0,90.0,0.0,0.0,0.0,0.0,29.58,14.59,55.83,2,22828.986301369863,420,6.69,23.7
188,0.0,10.0,0.0,0.0,0.0,0.0,0.0,0.0,0.0,0.0,0.0,0.0,0.0,0.0,90.0,0.0,0.0,0.0,0.0,29.58,14.79,55.63,2,22828.986301369863,440,6.93,36.1
189,0.0,10.0,0.0,0.0,0.0,0.0,0.0,0.0,0.0,0.0,0.0,0.0,0.0,0.0,90.0,0.0,0.0,0.0,0.0,38.65,12.88,48.47,2,22828.986301369863,420,2.01,79.5
190,0.0,10.0,0.0,0.0,0.0,0.0,0.0,0.0,0.0,0.0,0.0,0.0,0.0,0.0,90.0,0.0,0.0,0.0,0.0,38.65,12.88,48.47,2,22828.986301369863,440,2.61,85.1
191,0.0,10.0,0.0,0.0,0.0,0.0,0.0,0.0,0.0,0.0,0.0,0.0,0.0,0.0,90.0,0.0,0.0,0.0,0.0,38.65,12.88,48.47,2,22828.986301369863,460,3.83,72.3
192,0.0,4.0,0.0,0.0,0.0,0.0,0.0,0.0,0.0,0.0,0.0,0.0,0.0,0.0,96.0,0.0,0.0,0.0,0.0,17.36,17.36,65.28,2,22828.986301369863,360,3.97,27.5
193,0.0,4.0,0.0,0.0,0.0,0.0,0.0,0.0,0.0,0.0,0.0,0.0,0.0,0.0,96.0,0.0,0.0,0.0,0.0,17.36,17.36,65.28,2,22828.986301369863,380,6.28,18.35
194,0.0,4.0,0.0,0.0,0.0,0.0,0.0,0.0,0.0,0.0,0.0,0.0,0.0,0.0,96.0,0.0,0.0,0.0,0.0,17.36,17.36,65.28,2,22828.986301369863,400,7.26,35.7
195,0.0,4.0,0.0,0.0,0.0,0.0,0.0,0.0,0.0,0.0,0.0,0.0,0.0,0.0,96.0,0.0,0.0,0.0,0.0,17.36,17.36,65.28,2,22828.986301369863,420,12.1,25.7
196,0.0,4.0,0.0,0.0,0.0,0.0,0.0,0.0,0.0,0.0,0.0,0.0,0.0,0.0,96.0,0.0,0.0,0.0,0.0,17.36,17.36,65.28,2,22828.986301369863,440,15.9,23.8
197,0.0,4.0,0.0,0.0,0.0,0.0,0.0,0.0,0.0,0.0,0.0,0.0,0.0,0.0,96.0,0.0,0.0,0.0,0.0,29.58,14.59,55.83,2,22828.986301369863,360,3.41,27.7
198,0.0,4.0,0.0,0.0,0.0,0.0,0.0,0.0,0.0,0.0,0.0,0.0,0.0,0.0,96.0,0.0,0.0,0.0,0.0,29.58,14.59,55.83,2,22828.986301369863,380,3.75,39.6
199,0.0,4.0,0.0,0.0,0.0,0.0,0.0,0.0,0.0,0.0,0.0,0.0,0.0,0.0,96.0,0.0,0.0,0.0,0.0,29.58,14.59,55.83,2,22828.986301369863,400,4.87,43.1
200,0.0,4.0,0.0,0.0,0.0,0.0,0.0,0.0,0.0,0.0,0.0,0.0,0.0,0.0,96.0,0.0,0.0,0.0,0.0,29.58,14.59,55.83,2,22828.986301369863,420,7.91,38.0
201,0.0,4.0,0.0,0.0,0.0,0.0,0.0,0.0,0.0,0.0,0.0,0.0,0.0,0.0,96.0,0.0,0.0,0.0,0.0,29.58,14.59,55.83,2,22828.986301369863,440,11.39,32.0
202,0.0,4.0,0.0,0.0,0.0,0.0,0.0,0.0,0.0,0.0,0.0,0.0,0.0,0.0,96.0,0.0,0.0,0.0,0.0,38.65,12.88,48.47,2,22828.986301369863,360,0.31,83.3
203,0.0,4.0,0.0,0.0,0.0,0.0,0.0,0.0,0.0,0.0,0.0,0.0,0.0,0.0,96.0,0.0,0.0,0.0,0.0,38.65,12.88,48.47,2,22828.986301369863,380,1.99,72.7
204,0.0,4.0,0.0,0.0,0.0,0.0,0.0,0.0,0.0,0.0,0.0,0.0,0.0,0.0,96.0,0.0,0.0,0.0,0.0,38.65,12.88,48.47,2,22828.986301369863,400,3.29,66.1
205,0.0,0.0,0.0,0.0,0.0,0.0,0.0,0.0,0.0,0.0,0.0,0.0,0.0,0.0,0.0,0.0,100.0,0.0,0.0,20.0,10.0,70.0,1,1700.0,475,14.48269076305221,47.0
206,0.0,0.0,0.0,0.0,0.0,0.0,0.0,0.0,0.0,0.0,0.0,0.0,0.0,0.0,0.0,0.0,100.0,0.0,0.0,20.0,10.0,70.0,1,1700.0,500,14.48269076305221,37.0
207,0.0,0.0,0.0,0.0,0.0,0.0,0.0,0.0,0.0,0.0,0.0,0.0,0.0,0.0,0.0,0.0,100.0,0.0,0.0,20.0,10.0,70.0,1,1700.0,525,14.48269076305221,36.8
208,0.0,5.3,0.0,0.0,0.0,0.0,0.0,0.0,0.0,0.0,0.0,0.0,0.0,0.0,0.0,0.0,94.7,0.0,0.0,20.0,10.0,70.0,2,1700.0,450,14.48269076305221,66.0
209,0.0,5.3,0.0,0.0,0.0,0.0,0.0,0.0,0.0,0.0,0.0,0.0,0.0,0.0,0.0,0.0,94.7,0.0,0.0,20.0,10.0,70.0,2,1700.0,475,14.48269076305221,63.1
210,0.0,5.3,0.0,0.0,0.0,0.0,0.0,0.0,0.0,0.0,0.0,0.0,0.0,0.0,0.0,0.0,94.7,0.0,0.0,20.0,10.0,70.0,2,1700.0,500,14.48269076305221,60.0
211,0.0,5.3,0.0,0.0,0.0,0.0,0.0,0.0,0.0,0.0,0.0,0.0,0.0,0.0,0.0,0.0,94.7,0.0,0.0,20.0,10.0,70.0,2,1700.0,525,14.48269076305221,54.9
212,0.0,10.1,0.0,0.0,0.0,0.0,0.0,0.0,0.0,0.0,0.0,0.0,0.0,0.0,0.0,0.0,89.9,0.0,0.0,20.0,10.0,70.0,2,1700.0,450,14.48269076305221,72.0
213,0.0,10.1,0.0,0.0,0.0,0.0,0.0,0.0,0.0,0.0,0.0,0.0,0.0,0.0,0.0,0.0,89.9,0.0,0.0,20.0,10.0,70.0,2,1700.0,475,14.48269076305221,62.5
214,0.0,10.1,0.0,0.0,0.0,0.0,0.0,0.0,0.0,0.0,0.0,0.0,0.0,0.0,0.0,0.0,89.9,0.0,0.0,20.0,10.0,70.0,2,1700.0,500,14.48269076305221,50.6
215,0.0,10.1,0.0,0.0,0.0,0.0,0.0,0.0,0.0,0.0,0.0,0.0,0.0,0.0,0.0,0.0,89.9,0.0,0.0,20.0,10.0,70.0,2,1700.0,525,14.48269076305221,40.7
216,0.0,20.8,0.0,0.0,0.0,0.0,0.0,0.0,0.0,0.0,0.0,0.0,0.0,0.0,0.0,0.0,79.2,0.0,0.0,20.0,10.0,70.0,2,1700.0,450,14.48269076305221,60.0
217,0.0,20.8,0.0,0.0,0.0,0.0,0.0,0.0,0.0,0.0,0.0,0.0,0.0,0.0,0.0,0.0,79.2,0.0,0.0,20.0,10.0,70.0,2,1700.0,475,14.48269076305221,31.0
218,0.0,20.8,0.0,0.0,0.0,0.0,0.0,0.0,0.0,0.0,0.0,0.0,0.0,0.0,0.0,0.0,79.2,0.0,0.0,20.0,10.0,70.0,2,1700.0,500,14.48269076305221,26.7
219,0.0,50.8,0.0,0.0,0.0,0.0,0.0,0.0,0.0,0.0,0.0,0.0,0.0,0.0,0.0,0.0,49.2,0.0,0.0,20.0,10.0,70.0,2,1700.0,425,14.48269076305221,47.3
220,0.0,50.8,0.0,0.0,0.0,0.0,0.0,0.0,0.0,0.0,0.0,0.0,0.0,0.0,0.0,0.0,49.2,0.0,0.0,20.0,10.0,70.0,2,1700.0,450,14.48269076305221,27.3
221,0.0,50.8,0.0,0.0,0.0,0.0,0.0,0.0,0.0,0.0,0.0,0.0,0.0,0.0,0.0,0.0,49.2,0.0,0.0,20.0,10.0,70.0,2,1700.0,475,14.48269076305221,14.4
222,0.0,100.0,0.0,0.0,0.0,0.0,0.0,0.0,0.0,0.0,0.0,0.0,0.0,0.0,0.0,0.0,0.0,0.0,0.0,20.0,10.0,70.0,1,1700.0,450,14.48269076305221,46.4
223,0.0,100.0,0.0,0.0,0.0,0.0,0.0,0.0,0.0,0.0,0.0,0.0,0.0,0.0,0.0,0.0,0.0,0.0,0.0,20.0,10.0,70.0,1,1700.0,475,14.48269076305221,15.1
224,0.0,100.0,0.0,0.0,0.0,0.0,0.0,0.0,0.0,0.0,0.0,0.0,0.0,0.0,0.0,0.0,0.0,0.0,0.0,20.0,10.0,70.0,1,1700.0,500,14.48269076305221,16.2
225,0.0,2.3,0.0,0.0,0.0,0.0,0.0,97.7,0.0,0.0,0.0,0.0,0.0,0.0,0.0,0.0,0.0,0.0,0.0,29.1,14.5,56.4,2,22828.986301369863,430,5.0,60.0
226,0.0,4.7,0.0,0.0,0.0,0.0,0.0,95.3,0.0,0.0,0.0,0.0,0.0,0.0,0.0,0.0,0.0,0.0,0.0,29.1,14.5,56.4,2,22828.986301369863,430,5.0,50.0
227,0.0,6.4,0.0,0.0,0.0,0.0,0.0,93.6,0.0,0.0,0.0,0.0,0.0,0.0,0.0,0.0,0.0,0.0,0.0,29.1,14.5,56.4,2,22828.986301369863,430,5.0,47.0
228,0.0,8.1,0.0,0.0,0.0,0.0,0.0,91.9,0.0,0.0,0.0,0.0,0.0,0.0,0.0,0.0,0.0,0.0,0.0,29.1,14.5,56.4,2,22828.986301369863,430,5.0,44.0
229,0.0,13.6,0.0,0.0,0.0,0.0,0.0,86.4,0.0,0.0,0.0,0.0,0.0,0.0,0.0,0.0,0.0,0.0,0.0,29.1,14.5,56.4,2,22828.986301369863,430,5.0,52.0
230,0.0,0.0,0.0,0.0,0.0,0.0,0.0,0.0,100.0,0.0,0.0,0.0,0.0,0.0,0.0,0.0,0.0,0.0,0.0,10.0,10.0,80.0,1,72000.0,550,2.8,68.8
231,0.0,1.4,0.0,0.0,0.0,0.0,0.0,0.0,98.6,0.0,0.0,0.0,0.0,0.0,0.0,0.0,0.0,0.0,0.0,10.0,10.0,80.0,2,72000.0,550,11.0,89.2
232,0.0,2.8,0.0,0.0,0.0,0.0,0.0,0.0,97.2,0.0,0.0,0.0,0.0,0.0,0.0,0.0,0.0,0.0,0.0,10.0,10.0,80.0,2,72000.0,550,27.6,81.4
233,0.0,4.2,0.0,0.0,0.0,0.0,0.0,0.0,95.8,0.0,0.0,0.0,0.0,0.0,0.0,0.0,0.0,0.0,0.0,10.0,10.0,80.0,2,72000.0,550,40.8,68.5
234,0.0,5.6,0.0,0.0,0.0,0.0,0.0,0.0,94.4,0.0,0.0,0.0,0.0,0.0,0.0,0.0,0.0,0.0,0.0,10.0,10.0,80.0,2,72000.0,550,34.9,57.1
235,0.0,2.8,0.0,0.0,0.0,0.0,0.0,97.2,0.0,0.0,0.0,0.0,0.0,0.0,0.0,0.0,0.0,0.0,0.0,10.0,10.0,80.0,2,72000.0,550,26.3,65.4
236,0.0,4.5,0.0,0.0,0.0,95.5,0.0,0.0,0.0,0.0,0.0,0.0,0.0,0.0,0.0,0.0,0.0,0.0,0.0,10.0,10.0,80.0,2,72000.0,550,24.2,55.3
237,0.0,1.8,0.0,0.0,0.0,0.0,0.0,0.0,0.0,0.0,0.0,0.0,0.0,0.0,0.0,0.0,98.2,0.0,0.0,10.0,10.0,80.0,2,72000.0,550,12.7,57.1
238,0.0,0.0,0.0,0.0,0.0,0.0,0.0,0.0,0.0,0.0,0.0,0.0,0.0,0.0,0.0,0.0,100.0,0.0,0.0,16.7,16.7,66.6,1,1677.0,600,9.3,22.6
239,0.0,1.0,0.0,0.0,0.0,0.0,0.0,99.0,0.0,0.0,0.0,0.0,0.0,0.0,0.0,0.0,0.0,0.0,0.0,16.7,16.7,66.6,2,1677.0,600,34.2,46.5
240,0.0,1.8,0.0,0.0,0.0,0.0,0.0,98.2,0.0,0.0,0.0,0.0,0.0,0.0,0.0,0.0,0.0,0.0,0.0,16.7,16.7,66.6,2,1677.0,600,37.4,53.1
241,0.0,2.8,0.0,0.0,0.0,0.0,0.0,97.2,0.0,0.0,0.0,0.0,0.0,0.0,0.0,0.0,0.0,0.0,0.0,16.7,16.7,66.6,2,1677.0,600,41.7,57.0
242,0.0,4.5,0.0,0.0,0.0,0.0,0.0,95.5,0.0,0.0,0.0,0.0,0.0,0.0,0.0,0.0,0.0,0.0,0.0,16.7,16.7,66.6,2,1677.0,600,34.5,52.0
243,0.0,9.0,0.0,0.0,0.0,0.0,0.0,91.0,0.0,0.0,0.0,0.0,0.0,0.0,0.0,0.0,0.0,0.0,0.0,16.7,16.7,66.6,2,1677.0,600,33.8,48.4
244,0.0,2.8,0.0,0.0,0.0,0.0,0.0,0.0,0.0,0.0,0.0,97.2,0.0,0.0,0.0,0.0,0.0,0.0,0.0,16.7,16.7,66.6,2,1677.0,600,30.6,57.5
245,0.0,2.8,0.0,0.0,0.0,0.0,0.0,0.0,0.0,0.0,0.0,0.0,0.0,0.0,0.0,0.0,97.2,0.0,0.0,16.7,16.7,66.6,2,1677.0,600,25.7,54.3
246,0.0,0.0,0.0,0.0,0.0,0.0,0.0,100.0,0.0,0.0,0.0,0.0,0.0,0.0,0.0,0.0,0.0,0.0,0.0,16.6,20.0,63.4,1,6000.0,600,9.3,22.6
247,0.0,1.9,0.0,0.0,0.0,0.0,0.0,98.1,0.0,0.0,0.0,0.0,0.0,0.0,0.0,0.0,0.0,0.0,0.0,16.6,20.0,63.4,2,6000.0,600,34.2,46.5
248,0.0,3.3,0.0,0.0,0.0,0.0,0.0,96.7,0.0,0.0,0.0,0.0,0.0,0.0,0.0,0.0,0.0,0.0,0.0,16.6,20.0,63.4,2,6000.0,600,37.4,53.1
249,0.0,5.0,0.0,0.0,0.0,0.0,0.0,95.0,0.0,0.0,0.0,0.0,0.0,0.0,0.0,0.0,0.0,0.0,0.0,16.6,20.0,63.4,2,6000.0,600,41.7,57.0
250,0.0,8.0,0.0,0.0,0.0,0.0,0.0,92.0,0.0,0.0,0.0,0.0,0.0,0.0,0.0,0.0,0.0,0.0,0.0,16.6,20.0,63.4,2,6000.0,600,34.5,52.0
251,0.0,16.0,0.0,0.0,0.0,0.0,0.0,84.0,0.0,0.0,0.0,0.0,0.0,0.0,0.0,0.0,0.0,0.0,0.0,16.6,20.0,63.4,2,6000.0,600,33.8,48.4
252,0.0,5.0,0.0,0.0,0.0,0.0,0.0,0.0,0.0,0.0,0.0,0.0,0.0,0.0,0.0,0.0,95.0,0.0,0.0,16.6,20.0,63.4,2,6000.0,600,25.7,54.3
253,0.0,5.0,0.0,0.0,0.0,0.0,0.0,0.0,0.0,0.0,0.0,95.0,0.0,0.0,0.0,0.0,0.0,0.0,0.0,16.6,20.0,63.4,2,6000.0,600,30.6,57.5
254,0.0,0.0,0.0,0.0,0.0,0.0,0.0,0.0,0.0,0.0,0.0,0.0,0.0,0.0,0.0,0.0,100.0,0.0,0.0,20.0,20.0,60.0,1,60000.0,550,3.7,40.4
255,0.0,3.0,0.0,0.0,0.0,0.0,0.0,0.0,0.0,0.0,0.0,0.0,0.0,0.0,0.0,0.0,97.0,0.0,0.0,20.0,20.0,60.0,2,60000.0,550,8.5,50.0
256,0.0,5.0,0.0,0.0,0.0,0.0,0.0,0.0,0.0,0.0,0.0,0.0,0.0,0.0,0.0,0.0,95.0,0.0,0.0,20.0,20.0,60.0,2,60000.0,550,11.5,43.4
257,0.0,10.0,0.0,0.0,0.0,0.0,0.0,0.0,0.0,0.0,0.0,0.0,0.0,0.0,0.0,0.0,90.0,0.0,0.0,20.0,20.0,60.0,2,60000.0,550,16.6,34.0
258,0.0,15.0,0.0,0.0,0.0,0.0,0.0,0.0,0.0,0.0,0.0,0.0,0.0,0.0,0.0,0.0,85.0,0.0,0.0,20.0,20.0,60.0,2,60000.0,550,23.7,33.2
259,0.0,20.0,0.0,0.0,0.0,0.0,0.0,0.0,0.0,0.0,0.0,0.0,0.0,0.0,0.0,0.0,80.0,0.0,0.0,20.0,20.0,60.0,2,60000.0,550,19.0,31.2
260,0.0,25.0,0.0,0.0,0.0,0.0,0.0,0.0,0.0,0.0,0.0,0.0,0.0,0.0,0.0,0.0,75.0,0.0,0.0,20.0,20.0,60.0,2,60000.0,550,20.2,25.0
261,0.0,0.0,0.0,0.0,5.44,0.0,0.0,0.0,0.0,0.0,0.0,0.0,0.0,94.56,0.0,0.0,0.0,0.0,0.0,29.4,9.6,61.0,2,22828.986301369863,450,5.0,62.0
262,0.0,0.0,0.0,0.0,5.04,0.0,0.0,0.0,0.0,0.0,0.0,0.0,0.0,0.0,0.0,0.0,0.0,94.96,0.0,29.4,9.6,61.0,2,22828.986301369863,450,5.0,75.0
263,0.0,0.0,0.0,0.0,5.52,0.0,0.0,0.0,0.0,0.0,0.0,0.0,0.0,0.0,94.48,0.0,0.0,0.0,0.0,29.4,9.6,61.0,2,22828.986301369863,650,5.0,54.0
264,0.0,0.0,0.0,0.0,3.64,0.0,0.0,0.0,0.0,0.0,0.0,0.0,0.0,0.0,0.0,0.0,96.36,0.0,0.0,29.4,9.6,61.0,2,22828.986301369863,650,5.0,82.0
265,0.0,0.0,0.0,0.0,4.7,0.0,0.0,0.0,0.0,0.0,95.3,0.0,0.0,0.0,0.0,0.0,0.0,0.0,0.0,29.4,9.6,61.0,2,22828.986301369863,650,5.0,68.0
266,0.0,0.0,0.0,0.0,6.33,0.0,93.67,0.0,0.0,0.0,0.0,0.0,0.0,0.0,0.0,0.0,0.0,0.0,0.0,29.4,9.6,61.0,2,22828.986301369863,650,5.0,64.0
267,0.0,0.0,0.0,0.0,0.0,0.0,0.0,0.0,0.0,0.0,0.0,0.0,0.0,0.0,0.0,0.0,0.0,100.0,0.0,29.4,9.6,61.0,1,22828.986301369863,590,5.0,46.0
268,0.0,0.0,0.0,0.0,0.81,0.0,0.0,0.0,0.0,0.0,0.0,0.0,0.0,0.0,0.0,0.0,0.0,99.19,0.0,29.4,9.6,61.0,2,22828.986301369863,603,5.0,56.0
269,0.0,0.0,0.0,0.0,2.14,0.0,0.0,0.0,0.0,0.0,0.0,0.0,0.0,0.0,0.0,0.0,0.0,97.86,0.0,29.4,9.6,61.0,2,22828.986301369863,605,5.0,67.0
270,0.0,0.0,0.0,0.0,4.27,0.0,0.0,0.0,0.0,0.0,0.0,0.0,0.0,0.0,0.0,0.0,0.0,95.73,0.0,29.4,9.6,61.0,2,22828.986301369863,605,5.0,77.0
271,0.0,0.0,0.0,0.0,9.38,0.0,0.0,0.0,0.0,0.0,0.0,0.0,0.0,0.0,0.0,0.0,0.0,90.62,0.0,29.4,9.6,61.0,2,22828.986301369863,597,5.0,80.0
272,0.0,0.0,0.0,0.0,14.8,0.0,0.0,0.0,0.0,0.0,0.0,0.0,0.0,0.0,0.0,0.0,0.0,85.2,0.0,29.4,9.6,61.0,2,22828.986301369863,633,5.0,78.0
273,0.0,0.0,0.0,0.0,100.0,0.0,0.0,0.0,0.0,0.0,0.0,0.0,0.0,0.0,0.0,0.0,0.0,0.0,0.0,29.4,9.6,61.0,1,22828.986301369863,629,5.0,64.0
274,0.0,1.21,0.0,0.0,9.02,0.0,0.0,0.0,0.0,0.0,0.0,0.0,0.0,0.0,0.0,0.0,0.0,90.98,0.0,29.4,9.6,61.0,2,22828.986301369863,484,5.0,74.0

File: ODH_ML/use_N.csv
,Pt,Ti,Ni,W,V,Sn,Hf,Mg,B2O3,Si,B,P,C,CB,BN,BON,BPO4,Si,C,BPO4,MCM-41,SBA-15,S-1,SiO2,Al2O3,C2H6,C3H8,O2,保护气体,形态,GHSV,温度,Con,Sel
0,1.1,0.0,0.0,0.0,0.0,0.0,0.0,0.0,0.0,0.0,0.0,0.0,0.0,0.0,98.9,0.0,0.0,0.0,0.0,0.0,0.0,0.0,0.0,0.0,0.0,0.0,80.0,4.2,15.8,2,4760.0,600,17.4,33.1
1,1.1,0.0,0.0,0.0,0.0,0.0,0.0,0.0,0.0,0.0,0.0,0.0,0.0,0.0,98.9,0.0,0.0,0.0,0.0,0.0,0.0,0.0,0.0,0.0,0.0,0.0,80.0,4.2,15.8,2,4760.0,600,19.0,34.0
2,1.1,0.0,0.0,0.0,0.0,0.25,0.0,0.0,0.0,0.0,0.0,0.0,0.0,0.0,98.65,0.0,0.0,0.0,0.0,0.0,0.0,0.0,0.0,0.0,0.0,0.0,80.0,4.2,15.8,2,4760.0,600,42.9,73.9
3,1.1,0.0,0.0,0.0,0.0,0.25,0.0,0.0,0.0,0.0,0.0,0.0,0.0,0.0,98.65,0.0,0.0,0.0,0.0,0.0,0.0,0.0,0.0,0.0,0.0,0.0,80.0,4.2,15.8,2,4760.0,600,18.0,37.3
4,1.1,0.0,0.0,0.0,0.0,0.5,0.0,0.0,0.0,0.0,0.0,0.0,0.0,0.0,98.4,0.0,0.0,0.0,0.0,0.0,0.0,0.0,0.0,0.0,0.0,0.0,80.0,4.2,15.8,2,4760.0,600,47.4,79.2
5,1.1,0.0,0.0,0.0,0.0,0.5,0.0,0.0,0.0,0.0,0.0,0.0,0.0,0.0,98.4,0.0,0.0,0.0,0.0,0.0,0.0,0.0,0.0,0.0,0.0,0.0,80.0,4.2,15.8,2,4760.0,600,19.6,53.0
6,1.1,0.0,0.0,0.0,0.0,0.75,0.0,0.0,0.0,0.0,0.0,0.0,0.0,0.0,98.15,0.0,0.0,0.0,0.0,0.0,0.0,0.0,0.0,0.0,0.0,0.0,80.0,4.2,15.8,2,4760.0,600,48.9,78.2
7,1.1,0.0,0.0,0.0,0.0,0.75,0.0,0.0,0.0,0.0,0.0,0.0,0.0,0.0,98.15,0.0,0.0,0.0,0.0,0.0,0.0,0.0,0.0,0.0,0.0,0.0,80.0,4.2,15.8,2,4760.0,600,28.3,64.7
8,1.1,0.0,0.0,0.0,0.0,0.0,0.0,0.0,0.0,0.0,0.0,0.0,0.0,0.0,0.0,0.0,0.0,0.0,0.0,0.0,0.0,0.0,0.0,0.0,98.9,0.0,80.0,4.2,15.8,2,4760.0,600,35.0,43.6
9,1.1,0.0,0.0,0.0,0.0,0.0,0.0,0.0,0.0,0.0,0.0,0.0,0.0,0.0,0.0,0.0,0.0,0.0,0.0,0.0,0.0,0.0,0.0,0.0,98.9,0.0,80.0,4.2,15.8,2,4760.0,600,14.2,40.0
10,1.1,0.0,0.0,0.0,0.0,0.25,0.0,0.0,0.0,0.0,0.0,0.0,0.0,0.0,0.0,0.0,0.0,0.0,0.0,0.0,0.0,0.0,0.0,0.0,98.65,0.0,80.0,4.2,15.8,2,4760.0,600,29.4,71.2
11,1.1,0.0,0.0,0.0,0.0,0.25,0.0,0.0,0.0,0.0,0.0,0.0,0.0,0.0,0.0,0.0,0.0,0.0,0.0,0.0,0.0,0.0,0.0,0.0,98.65,0.0,80.0,4.2,15.8,2,4760.0,600,13.3,38.5
12,1.1,0.0,0.0,0.0,0.0,0.5,0.0,0.0,0.0,0.0,0.0,0.0,0.0,0.0,0.0,0.0,0.0,0.0,0.0,0.0,0.0,0.0,0.0,0.0,98.4,0.0,80.0,4.2,15.8,2,4760.0,600,40.3,75.8
13,1.1,0.0,0.0,0.0,0.0,0.5,0.0,0.0,0.0,0.0,0.0,0.0,0.0,0.0,0.0,0.0,0.0,0.0,0.0,0.0,0.0,0.0,0.0,0.0,98.4,0.0,80.0,4.2,15.8,2,4760.0,600,12.1,39.4
14,1.1,0.0,0.0,0.0,0.0,0.75,0.0,0.0,0.0,0.0,0.0,0.0,0.0,0.0,0.0,0.0,0.0,0.0,0.0,0.0,0.0,0.0,0.0,0.0,98.15,0.0,80.0,4.2,15.8,2,4760.0,600,15.2,45.6
15,1.1,0.0,0.0,0.0,0.0,0.75,0.0,0.0,0.0,0.0,0.0,0.0,0.0,0.0,0.0,0.0,0.0,0.0,0.0,0.0,0.0,0.0,0.0,0.0,98.15,0.0,80.0,4.2,15.8,2,4760.0,600,14.7,37.5
16,0.0,0.0,0.0,0.0,0.0,0.0,0.0,0.0,0.0,0.0,0.0,0.0,0.0,0.0,100.0,0.0,0.0,0.0,0.0,0.0,0.0,0.0,0.0,0.0,0.0,0.0,30.0,15.0,55.0,1,8000.0,490,14.0,79.0
17,0.0,0.0,0.0,0.0,0.0,0.0,0.0,0.0,0.0,0.0,0.0,0.0,0.0,0.0,100.0,0.0,0.0,0.0,0.0,0.0,0.0,0.0,0.0,0.0,0.0,0.0,30.0,15.0,55.0,1,8000.0,490,10.0,81.0
18,0.0,0.0,0.0,0.0,0.0,0.0,0.0,0.0,0.0,0.0,0.0,0.0,0.0,0.0,100.0,0.0,0.0,0.0,0.0,0.0,0.0,0.0,0.0,0.0,0.0,0.0,30.0,15.0,55.0,1,60000.0,490,16.5,72.0
19,0.0,0.0,0.0,0.0,0.0,0.0,0.0,0.0,0.0,0.0,0.0,0.0,0.0,0.0,0.0,100.0,0.0,0.0,0.0,0.0,0.0,0.0,0.0,0.0,0.0,0.0,40.0,20.0,40.0,1,12000.0,500,45.0,61.0
20,0.0,0.0,0.0,0.0,0.0,0.0,0.0,0.0,0.0,0.0,0.0,0.0,0.0,0.0,0.0,100.0,0.0,0.0,0.0,0.0,0.0,0.0,0.0,0.0,0.0,0.0,40.0,20.0,40.0,1,12000.0,525,64.4,40.0
21,0.0,0.0,0.0,0.0,0.0,0.0,0.0,0.0,0.0,0.0,0.0,0.0,0.0,0.0,0.0,100.0,0.0,0.0,0.0,0.0,0.0,0.0,0.0,0.0,0.0,0.0,40.0,20.0,40.0,1,12000.0,500,7.0,91.0
22,0.0,0.0,0.0,0.0,0.0,0.0,0.0,0.0,0.0,0.0,0.0,0.0,0.0,0.0,0.0,100.0,0.0,0.0,0.0,0.0,0.0,0.0,0.0,0.0,0.0,0.0,40.0,20.0,40.0,1,12000.0,500,14.0,90.0
23,0.0,0.0,0.0,0.0,0.0,0.0,0.0,0.0,0.0,0.0,0.0,0.0,0.0,0.0,0.0,100.0,0.0,0.0,0.0,0.0,0.0,0.0,0.0,0.0,0.0,0.0,40.0,20.0,40.0,1,12000.0,500,21.0,83.0
24,0.0,0.0,0.0,0.0,0.0,0.0,0.0,0.0,0.0,0.0,0.0,0.0,0.0,0.0,0.0,100.0,0.0,0.0,0.0,0.0,0.0,0.0,0.0,0.0,0.0,0.0,40.0,20.0,40.0,1,12000.0,500,32.0,72.0
25,0.0,0.0,0.0,0.0,0.0,0.0,0.0,0.0,0.0,0.0,0.0,0.0,0.0,0.0,0.0,100.0,0.0,0.0,0.0,0.0,0.0,0.0,0.0,0.0,0.0,0.0,40.0,20.0,40.0,1,12000.0,500,64.0,36.0
26,0.0,0.0,0.0,0.0,0.0,0.0,0.0,0.0,0.0,0.0,0.0,0.0,0.0,0.0,100.0,0.0,0.0,0.0,0.0,0.0,0.0,0.0,0.0,0.0,0.0,0.0,40.0,20.0,40.0,1,12000.0,500,16.0,88.0
27,0.0,0.0,0.0,0.0,0.0,0.0,0.0,0.0,0.0,0.0,0.0,0.0,0.0,0.0,100.0,0.0,0.0,0.0,0.0,0.0,0.0,0.0,0.0,0.0,0.0,0.0,40.0,20.0,40.0,1,12000.0,525,23.0,85.0
28,0.0,0.0,0.0,0.0,0.0,0.0,0.0,0.0,0.0,0.0,0.0,0.0,0.0,0.0,100.0,0.0,0.0,0.0,0.0,0.0,0.0,0.0,0.0,0.0,0.0,0.0,40.0,20.0,40.0,1,12000.0,500,2.0,93.0
29,0.0,0.0,0.0,0.0,0.0,0.0,0.0,0.0,0.0,0.0,0.0,0.0,0.0,0.0,100.0,0.0,0.0,0.0,0.0,0.0,0.0,0.0,0.0,0.0,0.0,0.0,40.0,20.0,40.0,1,12000.0,500,4.0,93.0
30,0.0,0.0,0.0,0.0,0.0,0.0,0.0,0.0,0.0,0.0,0.0,0.0,0.0,0.0,100.0,0.0,0.0,0.0,0.0,0.0,0.0,0.0,0.0,0.0,0.0,0.0,40.0,20.0,40.0,1,12000.0,500,7.0,92.0
31,0.0,0.0,0.0,0.0,0.0,0.0,0.0,0.0,0.0,0.0,0.0,0.0,0.0,0.0,100.0,0.0,0.0,0.0,0.0,0.0,0.0,0.0,0.0,0.0,0.0,0.0,40.0,20.0,40.0,1,12000.0,500,12.0,91.0
32,0.0,0.0,0.0,0.0,0.0,0.0,0.0,0.0,0.0,0.0,0.0,0.0,0.0,0.0,100.0,0.0,0.0,0.0,0.0,0.0,0.0,0.0,0.0,0.0,0.0,0.0,40.0,20.0,40.0,1,12000.0,500,23.0,84.0
33,0.0,0.0,0.0,0.0,0.0,0.0,0.0,0.0,0.0,0.0,0.0,0.0,0.0,0.0,100.0,0.0,0.0,0.0,0.0,0.0,0.0,0.0,0.0,0.0,0.0,0.0,1.0,50.0,49.0,1,12000.0,525,52.0,53.0
34,0.0,0.0,0.0,0.0,0.0,0.0,0.0,0.0,0.0,0.0,0.0,0.0,0.0,0.0,100.0,0.0,0.0,0.0,0.0,0.0,0.0,0.0,0.0,0.0,0.0,0.0,1.0,50.0,49.0,1,12000.0,525,80.0,15.0
35,0.0,0.0,0.0,0.0,0.0,0.0,0.0,0.0,0.0,0.0,0.0,0.0,0.0,0.0,100.0,0.0,0.0,0.0,0.0,0.0,0.0,0.0,0.0,0.0,0.0,0.0,1.0,50.0,49.0,1,12000.0,525,70.0,28.0
36,0.0,0.0,0.0,0.0,0.0,0.0,0.0,0.0,0.0,0.0,0.0,0.0,0.0,0.0,0.0,0.0,0.0,0.0,0.0,0.0,0.0,0.0,0.0,100.0,0.0,0.0,16.7,25.0,58.3,2,48000.0,500,1.5,88.0
37,0.0,0.0,0.0,0.0,0.0,0.0,0.0,0.0,0.0,0.0,0.0,0.0,0.0,0.0,1.0,0.0,0.0,0.0,0.0,0.0,0.0,0.0,0.0,99.0,0.0,0.0,16.7,25.0,58.3,2,48000.0,500,4.0,90.0
38,0.0,0.0,0.0,0.0,0.0,0.0,0.0,0.0,0.0,0.0,0.0,0.0,0.0,0.0,3.0,0.0,0.0,0.0,0.0,0.0,0.0,0.0,0.0,97.0,0.0,0.0,16.7,25.0,58.3,2,48000.0,500,6.0,91.0
39,0.0,0.0,0.0,0.0,0.0,0.0,0.0,0.0,0.0,0.0,0.0,0.0,0.0,0.0,5.0,0.0,0.0,0.0,0.0,0.0,0.0,0.0,0.0,95.0,0.0,0.0,16.7,25.0,58.3,2,48000.0,500,8.0,91.0
40,0.0,0.0,0.0,0.0,0.0,0.0,0.0,0.0,0.0,0.0,0.0,0.0,0.0,0.0,7.0,0.0,0.0,0.0,0.0,0.0,0.0,0.0,0.0,93.0,0.0,0.0,16.7,25.0,58.3,2,48000.0,500,12.0,85.0
41,0.0,0.0,0.0,0.0,0.0,0.0,0.0,0.0,0.0,0.0,0.0,0.0,0.0,0.0,7.0,0.0,0.0,0.0,0.0,0.0,0.0,0.0,0.0,93.0,0.0,0.0,16.7,25.0,58.3,2,48000.0,500,13.9,85.0
42,0.0,0.0,0.0,0.0,0.0,0.0,0.0,0.0,0.0,0.0,0.0,0.0,0.0,0.0,7.0,0.0,0.0,0.0,0.0,0.0,0.0,0.0,0.0,93.0,0.0,0.0,16.7,25.0,58.3,2,48000.0,500,13.0,84.0
43,0.0,0.0,0.0,0.0,0.0,0.0,0.0,0.0,0.0,0.0,28.0,0.0,0.0,0.0,0.0,0.0,0.0,0.0,72.0,0.0,0.0,0.0,0.0,0.0,0.0,0.0,30.0,15.0,55.0,2,12000.0,500,2.5,88.0
44,0.0,0.0,0.0,0.0,0.0,0.0,0.0,0.0,0.0,0.0,0.0,0.0,0.0,0.0,100.0,0.0,0.0,0.0,0.0,0.0,0.0,0.0,0.0,0.0,0.0,0.0,30.0,15.0,55.0,1,12000.0,500,2.5,88.0
45,0.0,0.0,0.0,0.0,0.0,0.0,0.0,0.0,0.0,0.0,0.5,0.0,0.0,0.0,0.0,0.0,0.0,0.0,0.0,0.0,0.0,0.0,0.0,99.5,0.0,0.0,30.0,15.0,55.0,2,12000.0,500,2.5,78.0
46,0.0,0.0,0.0,0.0,0.0,0.0,0.0,0.0,0.0,0.0,28.0,0.0,0.0,0.0,0.0,0.0,0.0,0.0,72.0,0.0,0.0,0.0,0.0,0.0,0.0,0.0,30.0,15.0,55.0,2,12000.0,500,5.0,87.0
47,0.0,0.0,0.0,0.0,0.0,0.0,0.0,0.0,0.0,0.0,0.0,0.0,0.0,0.0,100.0,0.0,0.0,0.0,0.0,0.0,0.0,0.0,0.0,0.0,0.0,0.0,30.0,15.0,55.0,1,12000.0,500,5.0,87.4
48,0.0,0.0,0.0,0.0,0.0,0.0,0.0,0.0,0.0,0.0,0.5,0.0,0.0,0.0,0.0,0.0,0.0,0.0,0.0,0.0,0.0,0.0,0.0,99.5,0.0,0.0,30.0,15.0,55.0,2,12000.0,500,5.0,76.5
49,0.0,0.0,0.0,0.0,0.0,0.0,0.0,0.0,0.0,0.0,0.0,0.0,0.0,0.0,100.0,0.0,0.0,0.0,0.0,0.0,0.0,0.0,0.0,0.0,0.0,0.0,23.0,15.0,62.0,1,3900.0,530,23.0,76.0
50,0.0,0.0,0.0,0.0,0.0,0.0,0.0,0.0,0.0,0.0,0.0,0.0,0.0,0.0,100.0,0.0,0.0,0.0,0.0,0.0,0.0,0.0,0.0,0.0,0.0,0.0,23.0,15.0,62.0,1,3900.0,530,26.0,72.5
51,0.0,0.0,0.0,0.0,0.0,0.0,0.0,0.0,0.0,0.0,0.0,0.0,0.0,0.0,100.0,0.0,0.0,0.0,0.0,0.0,0.0,0.0,0.0,0.0,0.0,0.0,23.0,15.0,62.0,1,3900.0,530,41.0,64.5
52,0.0,0.0,0.0,0.0,0.0,0.0,0.0,0.0,0.0,0.0,0.0,0.0,0.0,0.0,100.0,0.0,0.0,0.0,0.0,0.0,0.0,0.0,0.0,0.0,0.0,0.0,23.0,15.0,62.0,1,3900.0,530,42.0,64.0
53,0.0,0.0,0.0,0.0,0.0,0.0,0.0,9.0,0.0,0.0,0.0,0.0,0.0,0.0,91.0,0.0,0.0,0.0,0.0,0.0,0.0,0.0,0.0,0.0,0.0,22.5,7.5,10.0,60.0,3,36000.0,650,49.0,18.0
54,0.0,0.0,0.0,0.0,0.0,0.0,0.0,9.0,0.0,0.0,0.0,0.0,0.0,0.0,91.0,0.0,0.0,0.0,0.0,0.0,0.0,0.0,0.0,0.0,0.0,22.5,7.5,10.0,60.0,3,36000.0,625,20.0,28.0
55,0.0,0.0,0.0,0.0,0.0,0.0,0.0,9.0,0.0,0.0,0.0,0.0,0.0,0.0,91.0,0.0,0.0,0.0,0.0,0.0,0.0,0.0,0.0,0.0,0.0,22.5,7.5,10.0,60.0,3,24000.0,650,55.0,15.0
56,0.0,0.0,0.0,0.0,0.0,0.0,0.0,9.0,0.0,0.0,0.0,0.0,0.0,0.0,91.0,0.0,0.0,0.0,0.0,0.0,0.0,0.0,0.0,0.0,0.0,22.5,7.5,10.0,60.0,3,24000.0,625,37.0,23.0
57,0.0,0.0,0.0,0.0,0.0,0.0,0.0,0.0,0.0,0.0,0.0,0.0,0.0,0.0,100.0,0.0,0.0,0.0,0.0,0.0,0.0,0.0,0.0,0.0,0.0,22.5,7.5,10.0,60.0,1,36000.0,650,7.0,31.0
58,0.0,0.0,0.0,0.0,0.0,0.0,0.0,0.0,0.0,0.0,0.0,0.0,0.0,0.0,100.0,0.0,0.0,0.0,0.0,0.0,0.0,0.0,0.0,0.0,0.0,22.5,7.5,10.0,60.0,1,36000.0,625,2.0,35.0
59,0.0,0.0,0.0,0.0,0.0,0.0,0.0,0.0,0.0,0.0,0.0,0.0,0.0,0.0,100.0,0.0,0.0,0.0,0.0,0.0,0.0,0.0,0.0,0.0,0.0,22.5,7.5,10.0,60.0,1,24000.0,650,15.0,31.0
60,0.0,0.0,0.0,0.0,0.0,0.0,0.0,0.0,0.0,0.0,0.0,0.0,0.0,0.0,100.0,0.0,0.0,0.0,0.0,0.0,0.0,0.0,0.0,0.0,0.0,22.5,7.5,10.0,60.0,1,24000.0,625,4.0,35.0
61,0.0,0.0,0.0,0.0,0.0,0.0,0.0,0.0,0.0,0.0,0.0,0.0,0.0,0.0,100.0,0.0,0.0,0.0,0.0,0.0,0.0,0.0,0.0,0.0,0.0,22.5,7.5,10.0,60.0,1,7000.0,500,21.0,60.0
62,0.0,0.0,0.0,0.0,0.0,0.0,0.0,0.0,0.0,0.0,0.0,0.0,0.0,0.0,10.0,0.0,0.0,0.0,0.0,0.0,0.0,0.0,0.0,90.0,0.0,22.5,7.5,10.0,60.0,2,7000.0,500,41.0,39.0
63,0.0,0.0,0.0,0.0,0.0,0.0,0.0,0.0,0.0,0.0,0.0,0.0,0.0,0.0,10.0,0.0,0.0,0.0,0.0,0.0,0.0,90.0,0.0,0.0,0.0,22.5,7.5,10.0,60.0,2,7000.0,500,33.0,23.0
64,0.0,0.0,0.0,0.0,0.0,0.0,0.0,0.0,0.0,0.0,0.0,0.0,0.0,0.0,8.5,0.0,0.0,0.0,0.0,91.5,0.0,0.0,0.0,0.0,0.0,0.0,30.0,15.0,55.0,2,24000.0,550,13.6,75.2
65,0.0,0.0,0.0,0.0,0.0,0.0,0.0,0.0,0.0,0.0,0.0,0.0,0.0,0.0,100.0,0.0,0.0,0.0,0.0,0.0,0.0,0.0,0.0,0.0,0.0,0.0,30.0,15.0,55.0,1,436364.0,550,9.3,75.3
66,0.0,0.0,0.0,0.0,0.0,0.0,0.0,0.0,0.0,0.0,0.0,0.0,0.0,0.0,100.0,0.0,0.0,0.0,0.0,0.0,0.0,0.0,0.0,0.0,0.0,0.0,30.0,15.0,55.0,1,240000.0,550,13.9,73.0
67,0.0,0.0,0.0,0.0,0.0,0.0,0.0,0.0,0.0,0.0,0.0,0.0,0.0,0.0,0.0,0.0,100.0,0.0,0.0,0.0,0.0,0.0,0.0,0.0,0.0,0.0,30.0,15.0,55.0,1,24000.0,550,1.6,82.1
68,0.0,0.0,0.0,0.0,0.0,0.0,0.0,0.0,0.0,0.0,0.0,0.0,0.0,0.0,100.0,0.0,0.0,0.0,0.0,0.0,0.0,0.0,0.0,0.0,0.0,0.0,2.44,2.44,95.12,1,18000.0,500,0.1,93.0
69,0.0,0.0,0.0,0.0,0.0,0.0,0.0,0.0,0.0,0.0,0.0,0.0,0.0,0.0,100.0,0.0,0.0,0.0,0.0,0.0,0.0,0.0,0.0,0.0,0.0,0.0,2.44,2.44,95.12,1,18000.0,520,1.0,73.0
70,0.0,0.0,0.0,0.0,0.0,0.0,0.0,0.0,0.0,0.0,0.0,0.0,0.0,0.0,100.0,0.0,0.0,0.0,0.0,0.0,0.0,0.0,0.0,0.0,0.0,0.0,2.44,2.44,95.12,1,18000.0,540,3.0,68.0
71,0.0,0.0,0.0,0.0,0.0,0.0,0.0,0.0,0.0,0.0,0.0,0.0,0.0,0.0,100.0,0.0,0.0,0.0,0.0,0.0,0.0,0.0,0.0,0.0,0.0,0.0,2.44,2.44,95.12,1,18000.0,560,8.0,60.0
72,0.0,0.0,0.0,0.0,0.0,0.0,0.0,0.0,0.0,0.0,0.0,0.0,0.0,0.0,100.0,0.0,0.0,0.0,0.0,0.0,0.0,0.0,0.0,0.0,0.0,0.0,2.44,2.44,95.12,1,18000.0,580,12.0,47.0
73,0.0,0.0,0.0,0.0,0.0,0.0,0.0,0.0,0.0,0.0,0.0,0.0,0.0,0.0,100.0,0.0,0.0,0.0,0.0,0.0,0.0,0.0,0.0,0.0,0.0,0.0,2.44,2.44,95.12,1,18000.0,600,34.0,30.0
74,0.0,0.0,0.0,0.0,0.0,0.0,0.0,0.0,0.0,0.0,0.0,0.0,0.0,0.0,100.0,0.0,0.0,0.0,0.0,0.0,0.0,0.0,0.0,0.0,0.0,0.0,2.44,2.44,95.12,1,18000.0,500,0.3,93.0
75,0.0,0.0,0.0,0.0,0.0,0.0,0.0,0.0,0.0,0.0,0.0,0.0,0.0,0.0,100.0,0.0,0.0,0.0,0.0,0.0,0.0,0.0,0.0,0.0,0.0,0.0,2.44,2.44,95.12,1,18000.0,600,38.2,38.0
76,0.0,0.0,0.0,0.0,0.0,0.0,0.0,0.0,0.0,0.0,0.0,0.0,0.0,0.0,100.0,0.0,0.0,0.0,0.0,0.0,0.0,0.0,0.0,0.0,0.0,0.0,2.44,2.44,95.12,1,18000.0,600,10.0,60.0
77,0.0,0.0,0.0,0.0,0.0,0.0,0.0,0.0,0.0,0.0,5.0,0.0,0.0,0.0,0.0,0.0,0.0,0.0,0.0,0.0,0.0,0.0,0.0,95.0,0.0,0.0,2.44,2.44,95.12,2,18000.0,500,3.0,68.0
78,0.0,0.0,0.0,0.0,0.0,0.0,0.0,0.0,0.0,0.0,5.0,0.0,0.0,0.0,0.0,0.0,0.0,0.0,0.0,0.0,0.0,0.0,0.0,95.0,0.0,0.0,2.44,2.44,95.12,2,18000.0,600,18.0,40.0
79,0.0,0.0,0.0,0.0,0.0,0.0,0.0,0.0,0.0,0.0,0.0,0.0,0.0,0.0,100.0,0.0,0.0,0.0,0.0,0.0,0.0,0.0,0.0,0.0,0.0,0.0,9.1,9.1,81.8,1,39600.0,520,2.9,83.5
80,0.0,0.0,0.0,0.0,0.0,0.0,0.0,0.0,0.0,0.0,0.0,0.0,0.0,0.0,100.0,0.0,0.0,0.0,0.0,0.0,0.0,0.0,0.0,0.0,0.0,0.0,9.1,9.1,81.8,1,39600.0,540,5.9,78.5
81,0.0,0.0,0.0,0.0,0.0,0.0,0.0,0.0,0.0,0.0,0.0,0.0,0.0,0.0,100.0,0.0,0.0,0.0,0.0,0.0,0.0,0.0,0.0,0.0,0.0,0.0,9.1,9.1,81.8,1,39600.0,560,11.3,71.8
82,0.0,0.0,0.0,0.0,0.0,0.0,0.0,0.0,0.0,0.0,0.0,0.0,0.0,0.0,100.0,0.0,0.0,0.0,0.0,0.0,0.0,0.0,0.0,0.0,0.0,0.0,16.7,25.1,58.2,1,115200.0,510,6.5,97.4
83,0.0,0.0,0.0,0.0,0.0,0.0,0.0,0.0,0.0,0.0,0.0,0.0,0.0,0.0,100.0,0.0,0.0,0.0,0.0,0.0,0.0,0.0,0.0,0.0,0.0,0.0,16.7,25.1,58.2,1,115200.0,520,11.8,89.3
84,0.0,0.0,0.0,0.0,0.0,0.0,0.0,0.0,0.0,0.0,0.0,0.0,0.0,0.0,100.0,0.0,0.0,0.0,0.0,0.0,0.0,0.0,0.0,0.0,0.0,0.0,16.7,25.1,58.2,1,115200.0,530,20.6,80.2
85,0.0,0.0,0.0,0.0,0.0,0.0,0.0,0.0,0.0,0.0,0.0,0.0,0.0,0.0,100.0,0.0,0.0,0.0,0.0,0.0,0.0,0.0,0.0,0.0,0.0,0.0,16.7,25.1,58.2,1,115200.0,540,38.2,59.8
86,0.0,0.0,0.0,0.0,0.0,0.0,0.0,0.0,0.0,0.0,100.0,0.0,0.0,0.0,0.0,0.0,0.0,0.0,0.0,0.0,0.0,0.0,0.0,0.0,0.0,0.0,30.0,15.0,55.0,1,152727.0,500,16.4,77.9
87,0.0,0.0,0.0,0.0,0.0,0.0,0.0,0.0,0.0,0.0,100.0,0.0,0.0,0.0,0.0,0.0,0.0,0.0,0.0,0.0,0.0,0.0,0.0,0.0,0.0,0.0,30.0,15.0,55.0,1,113677.0,500,12.5,80.6
88,0.0,0.0,0.0,0.0,0.0,0.0,0.0,0.0,0.0,0.0,100.0,0.0,0.0,0.0,0.0,0.0,0.0,0.0,0.0,0.0,0.0,0.0,0.0,0.0,0.0,0.0,30.0,15.0,55.0,1,90248.0,500,9.8,83.0
89,0.0,0.0,0.0,0.0,0.0,0.0,0.0,0.0,0.0,0.0,100.0,0.0,0.0,0.0,0.0,0.0,0.0,0.0,0.0,0.0,0.0,0.0,0.0,0.0,0.0,0.0,30.0,15.0,55.0,1,74628.0,500,6.7,85.4
90,0.0,0.0,0.0,0.0,0.0,0.0,0.0,0.0,0.0,0.0,100.0,0.0,0.0,0.0,0.0,0.0,0.0,0.0,0.0,0.0,0.0,0.0,0.0,0.0,0.0,0.0,30.0,15.0,55.0,1,63347.0,500,5.6,86.2
91,0.0,0.0,0.0,0.0,0.0,0.0,0.0,0.0,0.0,0.0,100.0,0.0,0.0,0.0,0.0,0.0,0.0,0.0,0.0,0.0,0.0,0.0,0.0,0.0,0.0,0.0,30.0,15.0,55.0,1,54669.0,500,4.2,86.6
92,0.0,0.0,0.0,0.0,0.0,0.0,0.0,0.0,0.0,0.0,0.0,0.0,0.0,100.0,0.0,0.0,0.0,0.0,0.0,0.0,0.0,0.0,0.0,0.0,0.0,0.0,30.0,15.0,55.0,1,18286.0,500,7.0,84.2
93,0.0,0.0,0.0,0.0,0.0,0.0,0.0,0.0,0.0,0.0,0.0,0.0,0.0,100.0,0.0,0.0,0.0,0.0,0.0,0.0,0.0,0.0,0.0,0.0,0.0,0.0,30.0,15.0,55.0,1,15176.0,500,5.5,84.8
94,0.0,0.0,0.0,0.0,0.0,0.0,0.0,0.0,0.0,0.0,0.0,0.0,0.0,100.0,0.0,0.0,0.0,0.0,0.0,0.0,0.0,0.0,0.0,0.0,0.0,0.0,30.0,15.0,55.0,1,13061.0,500,5.1,86.0
95,0.0,0.0,0.0,0.0,0.0,0.0,0.0,0.0,0.0,0.0,0.0,0.0,0.0,100.0,0.0,0.0,0.0,0.0,0.0,0.0,0.0,0.0,0.0,0.0,0.0,0.0,30.0,15.0,55.0,1,11780.0,500,4.4,86.0
96,0.0,0.0,0.0,0.0,0.0,0.0,0.0,0.0,0.0,0.0,0.0,0.0,0.0,100.0,0.0,0.0,0.0,0.0,0.0,0.0,0.0,0.0,0.0,0.0,0.0,0.0,30.0,15.0,55.0,1,10500.0,500,4.0,86.4
97,0.0,89.9,0.0,0.0,0.0,0.0,0.0,0.0,0.0,0.0,10.1,0.0,0.0,0.0,0.0,0.0,0.0,0.0,0.0,0.0,0.0,0.0,0.0,0.0,0.0,0.0,30.0,15.0,55.0,1,14933.0,500,5.2,85.3
98,0.0,89.9,0.0,0.0,0.0,0.0,0.0,0.0,0.0,0.0,10.1,0.0,0.0,0.0,0.0,0.0,0.0,0.0,0.0,0.0,0.0,0.0,0.0,0.0,0.0,0.0,30.0,15.0,55.0,1,12783.0,500,4.4,86.2
99,0.0,89.9,0.0,0.0,0.0,0.0,0.0,0.0,0.0,0.0,10.1,0.0,0.0,0.0,0.0,0.0,0.0,0.0,0.0,0.0,0.0,0.0,0.0,0.0,0.0,0.0,30.0,15.0,55.0,1,11229.0,500,4.0,86.2
100,0.0,89.9,0.0,0.0,0.0,0.0,0.0,0.0,0.0,0.0,10.1,0.0,0.0,0.0,0.0,0.0,0.0,0.0,0.0,0.0,0.0,0.0,0.0,0.0,0.0,0.0,30.0,15.0,55.0,1,10035.0,500,3.7,86.2
101,0.0,89.9,0.0,0.0,0.0,0.0,0.0,0.0,0.0,0.0,10.1,0.0,0.0,0.0,0.0,0.0,0.0,0.0,0.0,0.0,0.0,0.0,0.0,0.0,0.0,0.0,30.0,15.0,55.0,1,17920.0,500,5.8,85.4
102,0.0,0.0,84.4,0.0,0.0,0.0,0.0,0.0,0.0,0.0,15.6,0.0,0.0,0.0,0.0,0.0,0.0,0.0,0.0,0.0,0.0,0.0,0.0,0.0,0.0,0.0,30.0,15.0,55.0,1,13645.0,500,6.1,85.4
103,0.0,0.0,84.4,0.0,0.0,0.0,0.0,0.0,0.0,0.0,15.6,0.0,0.0,0.0,0.0,0.0,0.0,0.0,0.0,0.0,0.0,0.0,0.0,0.0,0.0,0.0,30.0,15.0,55.0,1,9766.0,500,4.8,86.1
104,0.0,0.0,84.4,0.0,0.0,0.0,0.0,0.0,0.0,0.0,15.6,0.0,0.0,0.0,0.0,0.0,0.0,0.0,0.0,0.0,0.0,0.0,0.0,0.0,0.0,0.0,30.0,15.0,55.0,1,8519.0,500,4.4,86.4
105,0.0,0.0,84.4,0.0,0.0,0.0,0.0,0.0,0.0,0.0,15.6,0.0,0.0,0.0,0.0,0.0,0.0,0.0,0.0,0.0,0.0,0.0,0.0,0.0,0.0,0.0,30.0,15.0,55.0,1,7549.0,500,4.0,86.4
106,0.0,0.0,0.0,0.0,0.0,0.0,0.0,0.0,0.0,0.0,0.0,0.0,0.0,0.0,100.0,0.0,0.0,0.0,0.0,0.0,0.0,0.0,0.0,0.0,0.0,0.0,30.0,15.0,55.0,1,19338.0,500,4.1,87.4
107,0.0,0.0,0.0,0.0,0.0,0.0,0.0,0.0,0.0,0.0,0.0,0.0,0.0,0.0,100.0,0.0,0.0,0.0,0.0,0.0,0.0,0.0,0.0,0.0,0.0,0.0,30.0,15.0,55.0,1,16972.0,500,3.6,88.5
108,0.0,0.0,0.0,0.0,0.0,0.0,0.0,0.0,0.0,0.0,0.0,0.0,0.0,0.0,100.0,0.0,0.0,0.0,0.0,0.0,0.0,0.0,0.0,0.0,0.0,0.0,30.0,15.0,55.0,1,15025.0,500,3.1,88.7
109,0.0,0.0,0.0,0.0,0.0,0.0,89.2,0.0,0.0,0.0,10.8,0.0,0.0,0.0,0.0,0.0,0.0,0.0,0.0,0.0,0.0,0.0,0.0,0.0,0.0,0.0,30.0,15.0,55.0,1,8871.0,500,4.2,87.5
110,0.0,0.0,0.0,0.0,0.0,0.0,89.2,0.0,0.0,0.0,10.8,0.0,0.0,0.0,0.0,0.0,0.0,0.0,0.0,0.0,0.0,0.0,0.0,0.0,0.0,0.0,30.0,15.0,55.0,1,7378.0,500,3.5,87.9
111,0.0,0.0,0.0,0.0,0.0,0.0,89.2,0.0,0.0,0.0,10.8,0.0,0.0,0.0,0.0,0.0,0.0,0.0,0.0,0.0,0.0,0.0,0.0,0.0,0.0,0.0,30.0,15.0,55.0,1,6324.0,500,2.9,88.2
112,0.0,0.0,0.0,0.0,0.0,0.0,89.2,0.0,0.0,0.0,10.8,0.0,0.0,0.0,0.0,0.0,0.0,0.0,0.0,0.0,0.0,0.0,0.0,0.0,0.0,0.0,30.0,15.0,55.0,1,5533.0,500,2.5,87.9
113,0.0,0.0,0.0,0.0,0.0,0.0,89.2,0.0,0.0,0.0,10.8,0.0,0.0,0.0,0.0,0.0,0.0,0.0,0.0,0.0,0.0,0.0,0.0,0.0,0.0,0.0,30.0,15.0,55.0,1,4919.0,500,2.2,87.9
114,0.0,0.0,0.0,94.4,0.0,0.0,0.0,0.0,0.0,0.0,5.6,0.0,0.0,0.0,0.0,0.0,0.0,0.0,0.0,0.0,0.0,0.0,0.0,0.0,0.0,0.0,30.0,15.0,55.0,1,10583.0,500,2.5,87.9
115,0.0,0.0,0.0,94.4,0.0,0.0,0.0,0.0,0.0,0.0,5.6,0.0,0.0,0.0,0.0,0.0,0.0,0.0,0.0,0.0,0.0,0.0,0.0,0.0,0.0,0.0,30.0,15.0,55.0,1,8833.0,500,2.1,88.3
116,0.0,0.0,0.0,94.4,0.0,0.0,0.0,0.0,0.0,0.0,5.6,0.0,0.0,0.0,0.0,0.0,0.0,0.0,0.0,0.0,0.0,0.0,0.0,0.0,0.0,0.0,30.0,15.0,55.0,1,7583.0,500,2.0,88.3
117,0.0,0.0,0.0,94.4,0.0,0.0,0.0,0.0,0.0,0.0,5.6,0.0,0.0,0.0,0.0,0.0,0.0,0.0,0.0,0.0,0.0,0.0,0.0,0.0,0.0,0.0,30.0,15.0,55.0,1,6625.0,500,1.8,88.3
118,0.0,0.0,0.0,94.4,0.0,0.0,0.0,0.0,0.0,0.0,5.6,0.0,0.0,0.0,0.0,0.0,0.0,0.0,0.0,0.0,0.0,0.0,0.0,0.0,0.0,0.0,30.0,15.0,55.0,1,5874.0,500,1.7,88.4
119,0.0,0.0,0.0,0.0,0.0,0.0,0.0,0.0,49.4,0.0,0.0,0.0,0.0,0.0,0.0,0.0,0.0,0.0,0.0,100.0,0.0,0.0,0.0,0.0,0.0,0.0,30.0,15.0,55.0,2,8000.0,550,14.8,76.5
120,0.0,0.0,0.0,0.0,0.0,0.0,0.0,0.0,38.1,0.0,0.0,0.0,0.0,0.0,0.0,0.0,0.0,0.0,0.0,100.0,0.0,0.0,0.0,0.0,0.0,0.0,30.0,15.0,55.0,2,8000.0,550,24.7,66.4
121,0.0,0.0,0.0,0.0,0.0,0.0,0.0,0.0,29.8,0.0,0.0,0.0,0.0,0.0,0.0,0.0,0.0,0.0,0.0,100.0,0.0,0.0,0.0,0.0,0.0,0.0,30.0,15.0,55.0,2,8000.0,550,19.2,70.7
122,0.0,0.0,0.0,0.0,0.0,0.0,0.0,0.0,31.6,0.0,0.0,0.0,0.0,0.0,0.0,0.0,0.0,0.0,0.0,100.0,0.0,0.0,0.0,0.0,0.0,0.0,30.0,15.0,55.0,2,8000.0,550,18.4,71.3
123,0.0,0.0,0.0,0.0,0.0,0.0,0.0,0.0,40.0,0.0,0.0,0.0,0.0,0.0,0.0,0.0,0.0,0.0,0.0,0.0,0.0,0.0,0.0,100.0,0.0,0.0,30.0,15.0,55.0,2,8000.0,550,12.0,74.4
124,0.0,0.0,0.0,0.0,0.0,0.0,0.0,0.0,40.0,0.0,0.0,0.0,0.0,0.0,0.0,0.0,0.0,0.0,0.0,0.0,0.0,0.0,0.0,0.0,100.0,0.0,30.0,15.0,55.0,2,8000.0,550,30.5,55.8
125,0.0,0.0,0.0,0.0,0.0,0.0,0.0,0.0,0.0,0.0,0.0,0.0,0.0,0.0,0.0,0.0,0.0,0.0,0.0,0.0,0.0,0.0,0.0,0.0,0.0,0.0,30.0,15.0,55.0,1,8000.0,550,0.9,75.0
126,0.0,0.0,0.0,0.0,0.0,0.0,0.0,0.0,0.0,0.0,0.0,0.0,0.0,0.0,0.0,0.0,100.0,0.0,0.0,0.0,0.0,0.0,0.0,0.0,0.0,0.0,16.7,25.0,58.3,1,28713.0,505,9.9,83.5
127,0.0,0.0,0.0,0.0,0.0,0.0,0.0,0.0,0.0,0.0,0.0,0.0,0.0,0.0,0.0,0.0,100.0,0.0,0.0,0.0,0.0,0.0,0.0,0.0,0.0,0.0,16.7,25.0,58.3,1,28713.0,515,14.3,87.1
128,0.0,0.0,0.0,0.0,0.0,0.0,0.0,0.0,0.0,0.0,0.0,0.0,0.0,0.0,0.0,0.0,100.0,0.0,0.0,0.0,0.0,0.0,0.0,0.0,0.0,0.0,16.7,25.0,58.3,1,28713.0,535,20.8,82.5
129,0.0,0.0,0.0,0.0,0.0,0.0,0.0,0.0,0.0,0.0,0.0,0.0,0.0,0.0,0.0,0.0,100.0,0.0,0.0,0.0,0.0,0.0,0.0,0.0,0.0,0.0,16.7,25.0,58.3,1,28713.0,550,15.3,79.8
130,0.0,0.0,0.0,0.0,0.0,0.0,0.0,0.0,0.0,0.0,0.0,0.0,0.0,0.0,0.0,0.0,100.0,0.0,0.0,0.0,0.0,0.0,0.0,0.0,0.0,0.0,16.7,25.0,58.3,1,28713.0,535,3.2,84.5
131,0.0,0.0,0.0,0.0,0.0,0.0,0.0,0.0,0.0,0.0,0.0,0.0,0.0,0.0,0.0,0.0,0.0,0.0,100.0,0.0,0.0,0.0,0.0,0.0,0.0,0.0,15.0,5.0,80.0,1,46154.0,425,12.0,50.0
132,0.0,0.0,0.0,0.0,0.0,0.0,0.0,0.0,0.0,0.0,0.5,0.0,0.0,0.0,0.0,0.0,0.0,0.0,99.5,0.0,0.0,0.0,0.0,0.0,0.0,0.0,15.0,5.0,80.0,2,46154.0,425,12.0,51.0
133,0.0,0.0,0.0,0.0,0.0,0.0,0.0,0.0,0.0,0.0,1.0,0.0,0.0,0.0,0.0,0.0,0.0,0.0,99.0,0.0,0.0,0.0,0.0,0.0,0.0,0.0,15.0,5.0,80.0,2,46154.0,425,14.0,54.0
134,0.0,0.0,0.0,0.0,0.0,0.0,0.0,0.0,0.0,0.0,1.5,0.0,0.0,0.0,0.0,0.0,0.0,0.0,98.5,0.0,0.0,0.0,0.0,0.0,0.0,0.0,15.0,5.0,80.0,2,46154.0,425,14.0,55.0
135,0.0,0.0,0.0,0.0,0.0,0.0,0.0,0.0,0.0,0.0,2.0,0.0,0.0,0.0,0.0,0.0,0.0,0.0,98.0,0.0,0.0,0.0,0.0,0.0,0.0,0.0,15.0,5.0,80.0,2,46154.0,425,7.0,64.0
136,0.0,0.0,0.0,0.0,0.0,0.0,0.0,0.0,0.0,0.0,0.0,0.0,0.0,0.0,0.0,0.0,0.0,0.0,100.0,0.0,0.0,0.0,0.0,0.0,0.0,0.0,15.0,5.0,80.0,2,46154.0,475,16.0,49.0
137,0.0,0.0,0.0,0.0,0.0,0.0,0.0,0.0,0.0,0.0,0.5,0.0,0.0,0.0,0.0,0.0,0.0,0.0,99.5,0.0,0.0,0.0,0.0,0.0,0.0,0.0,15.0,5.0,80.0,2,46154.0,475,14.0,43.0
138,0.0,0.0,0.0,0.0,0.0,0.0,0.0,0.0,0.0,0.0,1.0,0.0,0.0,0.0,0.0,0.0,0.0,0.0,99.0,0.0,0.0,0.0,0.0,0.0,0.0,0.0,15.0,5.0,80.0,2,46154.0,475,17.0,46.0
139,0.0,0.0,0.0,0.0,0.0,0.0,0.0,0.0,0.0,0.0,1.5,0.0,0.0,0.0,0.0,0.0,0.0,0.0,98.5,0.0,0.0,0.0,0.0,0.0,0.0,0.0,15.0,5.0,80.0,2,46154.0,475,18.0,48.0
140,0.0,0.0,0.0,0.0,0.0,0.0,0.0,0.0,0.0,0.0,2.0,0.0,0.0,0.0,0.0,0.0,0.0,0.0,98.0,0.0,0.0,0.0,0.0,0.0,0.0,0.0,15.0,5.0,80.0,2,46154.0,475,17.0,54.0
141,0.0,0.0,0.0,0.0,0.0,0.0,0.0,0.0,0.0,0.0,0.58,0.0,0.0,0.0,0.0,0.0,0.0,0.0,0.0,0.0,0.0,0.0,0.0,99.42,0.0,0.0,30.0,15.0,55.0,2,28845.182608695653,500,5.0,76.9
142,0.0,0.0,0.0,0.0,0.0,0.0,0.0,0.0,0.0,0.0,0.0,0.0,0.0,0.0,100.0,0.0,0.0,0.0,0.0,0.0,0.0,0.0,0.0,0.0,0.0,0.0,30.0,15.0,55.0,1,28845.182608695653,500,5.0,87.8
143,0.0,0.0,0.0,0.0,0.0,0.0,0.0,0.0,0.0,100.0,0.0,0.0,0.0,0.0,0.0,0.0,0.0,0.0,0.0,0.0,0.0,0.0,0.0,0.0,0.0,0.0,16.7,25.0,58.3,1,86138.0,450,0.12,40.3
144,0.0,0.0,0.0,0.0,0.0,0.0,0.0,0.0,0.0,0.0,15.0,0.0,0.0,0.0,0.0,0.0,0.0,85.0,0.0,0.0,0.0,0.0,0.0,0.0,0.0,0.0,16.7,25.0,58.3,1,86138.0,450,5.2,67.1
145,0.0,0.0,0.0,0.0,0.0,0.0,0.0,0.0,0.0,0.0,25.0,0.0,0.0,0.0,0.0,0.0,0.0,75.0,0.0,0.0,0.0,0.0,0.0,0.0,0.0,0.0,16.7,25.0,58.3,1,86138.0,450,10.6,64.1
146,0.0,0.0,0.0,0.0,0.0,0.0,0.0,0.0,0.0,0.0,42.0,0.0,0.0,0.0,0.0,0.0,0.0,58.0,0.0,0.0,0.0,0.0,0.0,0.0,0.0,0.0,16.7,25.0,58.3,1,86138.0,450,5.0,75.6
147,0.0,0.0,0.0,0.0,0.0,0.0,0.0,0.0,0.0,0.0,21.7,0.0,0.0,0.0,0.0,0.0,0.0,0.0,0.0,0.0,0.0,0.0,0.0,78.3,0.0,0.0,16.7,25.0,58.3,2,86138.0,450,0.15,78.1
148,0.0,0.0,0.0,0.0,0.0,0.0,0.0,0.0,0.0,0.0,0.0,0.0,0.0,0.0,100.0,0.0,0.0,0.0,0.0,0.0,0.0,0.0,0.0,0.0,0.0,0.0,16.7,25.0,58.3,1,86138.0,450,0.7,83.6
149,0.0,0.0,0.0,0.0,0.0,0.0,0.0,0.0,0.0,0.0,0.0,0.0,0.0,0.0,100.0,0.0,0.0,0.0,0.0,0.0,0.0,0.0,0.0,0.0,0.0,0.0,16.7,25.0,58.3,1,86138.0,450,1.0,79.4
150,0.0,0.0,0.0,0.0,0.0,0.0,0.0,0.0,32.8,0.0,0.0,0.0,0.0,0.0,0.0,0.0,0.0,0.0,0.0,0.0,0.0,0.0,0.0,67.2,0.0,0.0,9.1,9.1,81.8,2,19805.0,550,10.0,76.0
151,0.0,0.0,0.0,0.0,0.0,0.0,0.0,0.0,0.65,0.0,0.0,0.0,0.0,0.0,0.0,0.0,0.0,0.0,0.0,0.0,0.0,0.0,0.0,99.35,0.0,0.0,10.0,5.0,85.0,2,4800.0,500,6.0,82.0
152,0.0,0.0,0.0,0.0,0.0,0.0,0.0,0.0,0.1,0.0,0.0,0.0,0.0,0.0,0.0,0.0,0.0,0.0,0.0,0.0,0.0,99.9,0.0,0.0,0.0,0.0,16.7,25.0,58.3,2,28800.0,500,1.9,84.9
153,0.0,0.0,0.0,0.0,0.0,0.0,0.0,0.0,1.0,0.0,0.0,0.0,0.0,0.0,0.0,0.0,0.0,0.0,0.0,0.0,0.0,99.0,0.0,0.0,0.0,0.0,16.7,25.0,58.3,2,28800.0,500,4.7,78.7
154,0.0,0.0,0.0,0.0,0.0,0.0,0.0,0.0,5.0,0.0,0.0,0.0,0.0,0.0,0.0,0.0,0.0,0.0,0.0,0.0,0.0,95.0,0.0,0.0,0.0,0.0,16.7,25.0,58.3,2,28800.0,500,12.8,77.6
155,0.0,0.0,0.0,0.0,0.0,0.0,0.0,0.0,20.0,0.0,0.0,0.0,0.0,0.0,0.0,0.0,0.0,0.0,0.0,0.0,0.0,80.0,0.0,0.0,0.0,0.0,16.7,25.0,58.3,2,28800.0,500,18.1,72.7
156,0.0,0.0,0.0,0.0,0.0,0.0,0.0,0.0,30.0,0.0,0.0,0.0,0.0,0.0,0.0,0.0,0.0,0.0,0.0,0.0,0.0,70.0,0.0,0.0,0.0,0.0,16.7,25.0,58.3,2,28800.0,500,8.0,81.6
157,0.0,0.0,0.0,0.0,0.0,0.0,0.0,0.0,10.0,0.0,0.0,0.0,0.0,0.0,0.0,0.0,0.0,0.0,0.0,0.0,0.0,90.0,0.0,0.0,0.0,0.0,16.7,25.0,58.3,2,28800.0,405,2.8,84.1
158,0.0,0.0,0.0,0.0,0.0,0.0,0.0,0.0,10.0,0.0,0.0,0.0,0.0,0.0,0.0,0.0,0.0,0.0,0.0,0.0,0.0,90.0,0.0,0.0,0.0,0.0,16.7,25.0,58.3,2,28800.0,450,14.8,73.3
159,0.0,0.0,0.0,0.0,0.0,0.0,0.0,0.0,10.0,0.0,0.0,0.0,0.0,0.0,0.0,0.0,0.0,0.0,0.0,0.0,0.0,90.0,0.0,0.0,0.0,0.0,16.7,25.0,58.3,2,28800.0,500,31.5,64.0
160,0.0,0.0,0.0,0.0,0.0,0.0,0.0,0.0,0.0,0.0,0.0,0.0,0.0,0.0,100.0,0.0,0.0,0.0,0.0,0.0,0.0,0.0,0.0,0.0,0.0,0.0,16.7,25.0,58.3,1,28800.0,520,17.0,82.0
161,0.0,0.0,0.0,0.0,0.0,0.0,0.0,0.0,0.0,0.0,0.0,0.0,0.0,0.0,100.0,0.0,0.0,0.0,0.0,0.0,0.0,0.0,0.0,0.0,0.0,0.0,16.7,25.0,58.3,1,28800.0,520,26.0,76.7
162,0.0,0.0,0.0,0.0,0.0,0.0,0.0,0.0,0.0,0.0,0.0,0.0,0.0,0.0,100.0,0.0,0.0,0.0,0.0,0.0,0.0,0.0,0.0,0.0,0.0,0.0,16.7,25.0,58.3,1,28800.0,520,17.5,84.0
163,0.0,0.0,0.0,0.0,0.0,0.0,0.0,0.0,0.0,0.0,0.0,0.0,0.0,0.0,100.0,0.0,0.0,0.0,0.0,0.0,0.0,0.0,0.0,0.0,0.0,0.0,16.7,25.0,58.3,1,28800.0,520,14.4,85.0
164,0.0,0.0,0.0,0.0,0.0,0.0,0.0,0.0,0.0,0.0,0.0,0.0,0.0,0.0,100.0,0.0,0.0,0.0,0.0,0.0,0.0,0.0,0.0,0.0,0.0,0.0,16.7,25.0,58.3,1,28800.0,520,12.4,86.0
165,0.0,0.0,0.0,0.0,0.0,0.0,0.0,0.0,0.0,0.0,0.0,0.0,0.0,0.0,100.0,0.0,0.0,0.0,0.0,0.0,0.0,0.0,0.0,0.0,0.0,0.0,16.7,25.0,58.3,1,28800.0,520,26.0,78.0
166,0.0,0.0,0.0,0.0,0.0,0.0,0.0,0.0,0.0,0.0,0.0,0.0,0.0,0.0,100.0,0.0,0.0,0.0,0.0,0.0,0.0,0.0,0.0,0.0,0.0,0.0,2.44,2.44,95.12,2,18000.0,500,10.0,88.0
167,0.0,0.0,0.0,0.0,0.0,0.0,0.0,0.0,0.0,0.0,0.0,0.0,0.0,0.0,100.0,0.0,0.0,0.0,0.0,0.0,0.0,0.0,0.0,0.0,0.0,0.0,2.44,2.44,95.12,2,18000.0,500,20.0,76.0
168,0.0,0.0,0.0,0.0,0.0,0.0,0.0,0.0,0.0,0.0,0.0,0.0,0.0,0.0,100.0,0.0,0.0,0.0,0.0,0.0,0.0,0.0,0.0,0.0,0.0,0.0,2.44,2.44,95.12,2,18000.0,500,40.0,74.0
169,0.0,0.0,0.0,0.0,0.5,0.0,0.0,0.0,0.0,0.0,0.0,0.0,0.0,0.0,99.5,0.0,0.0,0.0,0.0,0.0,0.0,0.0,0.0,0.0,0.0,0.0,2.44,2.44,95.12,2,18000.0,500,10.0,70.0
170,0.0,0.0,0.0,0.0,0.5,0.0,0.0,0.0,0.0,0.0,0.0,0.0,0.0,0.0,99.5,0.0,0.0,0.0,0.0,0.0,0.0,0.0,0.0,0.0,0.0,0.0,2.44,2.44,95.12,2,18000.0,500,20.0,69.0
171,0.0,0.0,0.0,0.0,0.5,0.0,0.0,0.0,0.0,0.0,0.0,0.0,0.0,0.0,99.5,0.0,0.0,0.0,0.0,0.0,0.0,0.0,0.0,0.0,0.0,0.0,2.44,2.44,95.12,2,18000.0,500,40.0,64.0
172,0.0,0.0,0.0,0.0,0.75,0.0,0.0,0.0,0.0,0.0,0.0,0.0,0.0,0.0,99.25,0.0,0.0,0.0,0.0,0.0,0.0,0.0,0.0,0.0,0.0,0.0,2.44,2.44,95.12,2,18000.0,500,10.0,75.0
173,0.0,0.0,0.0,0.0,0.75,0.0,0.0,0.0,0.0,0.0,0.0,0.0,0.0,0.0,99.25,0.0,0.0,0.0,0.0,0.0,0.0,0.0,0.0,0.0,0.0,0.0,2.44,2.44,95.12,2,18000.0,500,20.0,73.0
174,0.0,0.0,0.0,0.0,0.75,0.0,0.0,0.0,0.0,0.0,0.0,0.0,0.0,0.0,99.25,0.0,0.0,0.0,0.0,0.0,0.0,0.0,0.0,0.0,0.0,0.0,2.44,2.44,95.12,2,18000.0,500,40.0,67.0
175,0.0,0.0,0.0,0.0,1.0,0.0,0.0,0.0,0.0,0.0,0.0,0.0,0.0,0.0,99.0,0.0,0.0,0.0,0.0,0.0,0.0,0.0,0.0,0.0,0.0,0.0,2.44,2.44,95.12,2,18000.0,500,10.0,77.0
176,0.0,0.0,0.0,0.0,1.0,0.0,0.0,0.0,0.0,0.0,0.0,0.0,0.0,0.0,99.0,0.0,0.0,0.0,0.0,0.0,0.0,0.0,0.0,0.0,0.0,0.0,2.44,2.44,95.12,2,18000.0,500,20.0,77.0
177,0.0,0.0,0.0,0.0,1.0,0.0,0.0,0.0,0.0,0.0,0.0,0.0,0.0,0.0,99.0,0.0,0.0,0.0,0.0,0.0,0.0,0.0,0.0,0.0,0.0,0.0,2.44,2.44,95.12,2,18000.0,500,40.0,74.0
178,0.0,0.0,0.0,0.0,0.5,0.0,0.0,0.0,0.0,0.0,0.0,0.0,0.0,0.0,99.5,0.0,0.0,0.0,0.0,0.0,0.0,0.0,0.0,0.0,0.0,0.0,2.44,2.44,95.12,2,18000.0,500,1.6,59.4
179,0.0,0.0,0.0,0.0,0.5,0.0,0.0,0.0,0.0,0.0,0.0,0.0,0.0,0.0,99.5,0.0,0.0,0.0,0.0,0.0,0.0,0.0,0.0,0.0,0.0,0.0,2.44,2.44,95.12,2,18000.0,560,17.2,45.3
180,0.0,0.0,0.0,0.0,0.0,0.0,0.0,0.0,0.0,0.0,0.0,0.0,100.0,0.0,0.0,0.0,0.0,0.0,0.0,0.0,0.0,0.0,0.0,0.0,0.0,0.0,16.7,16.7,66.6,1,3600.0,400,7.2,21.0
181,0.0,0.0,0.0,0.0,0.0,0.0,0.0,0.0,0.0,0.0,0.0,0.0,100.0,0.0,0.0,0.0,0.0,0.0,0.0,0.0,0.0,0.0,0.0,0.0,0.0,0.0,16.7,16.7,66.6,1,3600.0,400,18.5,9.0
182,0.0,0.0,0.0,0.0,0.0,0.0,0.0,0.0,0.0,0.0,0.0,0.0,100.0,0.0,0.0,0.0,0.0,0.0,0.0,0.0,0.0,0.0,0.0,0.0,0.0,0.0,16.7,16.7,66.6,1,3600.0,400,4.3,17.0
183,0.0,0.0,0.0,0.0,0.0,0.0,0.0,0.0,0.0,0.0,0.0,0.0,100.0,0.0,0.0,0.0,0.0,0.0,0.0,0.0,0.0,0.0,0.0,0.0,0.0,0.0,16.7,16.7,66.6,1,3600.0,400,17.0,7.0
184,0.0,0.0,0.0,0.0,0.0,0.0,0.0,0.0,0.0,0.0,0.0,5.0,0.0,0.0,0.0,0.0,0.0,0.0,95.0,0.0,0.0,0.0,0.0,0.0,0.0,0.0,16.7,16.7,66.6,2,3600.0,400,1.0,80.0
185,0.0,0.0,0.0,0.0,0.0,0.0,0.0,0.0,0.0,0.0,0.0,5.0,0.0,0.0,0.0,0.0,0.0,0.0,95.0,0.0,0.0,0.0,0.0,0.0,0.0,0.0,16.7,16.7,66.6,2,3600.0,400,6.4,40.0
186,0.0,0.0,0.0,0.0,0.0,0.0,0.0,0.0,5.0,0.0,0.0,0.0,0.0,0.0,0.0,0.0,0.0,0.0,95.0,0.0,0.0,0.0,0.0,0.0,0.0,0.0,16.7,16.7,66.6,2,3600.0,400,0.8,85.0
187,0.0,0.0,0.0,0.0,0.0,0.0,0.0,0.0,5.0,0.0,0.0,0.0,0.0,0.0,0.0,0.0,0.0,0.0,95.0,0.0,0.0,0.0,0.0,0.0,0.0,0.0,16.7,16.7,66.6,2,3600.0,400,7.4,50.0
188,0.0,0.0,0.0,0.0,0.0,0.0,0.0,0.0,2.45,0.0,0.0,0.0,0.0,0.0,0.0,0.0,0.0,0.0,97.55,0.0,0.0,0.0,0.0,0.0,0.0,0.0,16.7,16.7,66.6,2,3600.0,400,1.5,75.0
189,0.0,0.0,0.0,0.0,0.0,0.0,0.0,0.0,2.45,0.0,0.0,0.0,0.0,0.0,0.0,0.0,0.0,0.0,97.55,0.0,0.0,0.0,0.0,0.0,0.0,0.0,16.7,16.7,66.6,2,3600.0,400,10.3,46.0
190,0.0,0.0,0.0,0.0,0.0,0.0,0.0,0.0,0.0,0.0,1.61,0.0,0.0,0.0,0.0,0.0,0.0,0.0,0.0,0.0,0.0,0.0,98.39,0.0,0.0,0.0,10.0,10.0,80.0,3,3600.0,460,5.3,60.9
191,0.0,0.0,0.0,0.0,0.0,0.0,0.0,0.0,0.0,0.0,100.0,0.0,0.0,0.0,0.0,0.0,0.0,0.0,0.0,0.0,0.0,0.0,0.0,0.0,0.0,0.0,10.0,10.0,80.0,2,3600.0,560,41.4,54.9
192,0.0,0.0,0.0,0.0,0.0,0.0,0.0,0.0,0.0,0.0,100.0,0.0,0.0,0.0,0.0,0.0,0.0,0.0,0.0,0.0,0.0,0.0,0.0,0.0,0.0,0.0,10.0,10.0,80.0,2,3600.0,460,2.0,60.0
193,0.0,0.0,0.0,0.0,0.0,0.0,0.0,0.0,0.0,0.0,2.0,0.0,0.0,0.0,0.0,0.0,0.0,0.0,0.0,0.0,0.0,0.0,98.0,0.0,0.0,0.0,10.0,10.0,80.0,2,3600.0,560,31.0,55.0
194,0.0,0.0,0.0,0.0,0.0,0.0,0.0,0.0,0.0,0.0,2.0,0.0,0.0,0.0,0.0,0.0,0.0,0.0,0.0,0.0,0.0,0.0,98.0,0.0,0.0,0.0,10.0,10.0,80.0,2,3600.0,460,3.0,68.0
195,0.0,0.0,0.0,0.0,0.0,0.0,0.0,0.0,0.0,0.0,0.0,0.0,0.0,0.0,100.0,0.0,0.0,0.0,0.0,0.0,0.0,0.0,0.0,0.0,0.0,0.0,10.0,10.0,80.0,1,3600.0,560,40.2,47.0
196,0.0,0.0,0.0,0.0,0.0,0.0,0.0,0.0,0.0,0.0,1.52,0.0,0.0,0.0,0.0,0.0,0.0,0.0,0.0,0.0,0.0,0.0,0.0,98.49,0.0,0.0,10.0,10.0,80.0,2,3600.0,560,16.0,42.0
197,0.0,0.0,0.0,0.0,0.0,0.0,0.0,0.0,0.0,0.0,100.0,0.0,0.0,0.0,0.0,0.0,0.0,0.0,0.0,0.0,0.0,0.0,0.0,0.0,0.0,0.0,2.44,2.44,95.12,1,115200.0,445,18.0,60.3
198,0.0,0.0,0.0,0.0,0.0,0.0,0.0,0.0,0.0,0.0,100.0,0.0,0.0,0.0,0.0,0.0,0.0,0.0,0.0,0.0,0.0,0.0,0.0,0.0,0.0,0.0,2.44,2.44,95.12,1,115200.0,455,14.8,63.1
199,0.0,0.0,0.0,0.0,0.0,0.0,0.0,0.0,0.0,0.0,100.0,0.0,0.0,0.0,0.0,0.0,0.0,0.0,0.0,0.0,0.0,0.0,0.0,0.0,0.0,0.0,2.44,2.44,95.12,1,115200.0,545,13.3,64.5
200,0.0,0.0,0.0,0.0,0.0,0.0,0.0,0.0,0.0,0.0,100.0,0.0,0.0,0.0,0.0,0.0,0.0,0.0,0.0,0.0,0.0,0.0,0.0,0.0,0.0,0.0,2.44,2.44,95.12,1,115200.0,550,1.4,83.6
201,0.0,0.0,0.0,0.0,0.0,0.0,0.0,0.0,0.0,0.0,0.0,0.0,0.0,0.0,13.7,0.0,0.0,0.0,0.0,0.0,0.0,0.0,0.0,86.3,0.0,0.0,16.7,16.7,66.6,2,3600.0,490,25.5,60.0
202,0.0,0.0,0.0,0.0,0.0,0.0,0.0,0.0,10.0,0.0,0.0,0.0,0.0,0.0,0.0,0.0,0.0,0.0,0.0,0.0,0.0,0.0,0.0,90.0,0.0,0.0,16.7,16.7,66.6,2,3600.0,490,24.7,17.9
203,0.0,0.0,0.0,0.0,0.0,0.0,0.0,0.0,0.0,0.0,0.0,0.0,0.0,0.0,100.0,0.0,0.0,0.0,0.0,0.0,0.0,0.0,0.0,0.0,0.0,0.0,16.7,16.7,66.6,1,21600.0,450,5.0,89.0
204,0.0,0.0,0.0,0.0,0.0,0.0,0.0,0.0,0.0,0.0,0.0,0.0,0.0,0.0,100.0,0.0,0.0,0.0,0.0,0.0,0.0,0.0,0.0,0.0,0.0,0.0,16.7,16.7,66.6,1,21600.0,490,21.0,78.0
205,0.0,0.0,0.0,0.0,0.0,0.0,0.0,0.0,0.0,0.0,0.0,0.0,0.0,0.0,100.0,0.0,0.0,0.0,0.0,0.0,0.0,0.0,0.0,0.0,0.0,0.0,16.7,16.7,66.6,1,21600.0,490,20.0,78.0
206,0.0,0.0,0.0,0.0,0.0,0.0,0.0,0.0,0.0,0.0,0.0,0.0,0.0,0.0,100.0,0.0,0.0,0.0,0.0,0.0,0.0,0.0,0.0,0.0,0.0,0.0,16.7,16.7,66.6,1,21600.0,510,58.0,48.0
207,0.0,0.0,0.0,0.0,0.0,0.0,0.0,0.0,0.0,0.0,0.0,0.0,0.0,0.0,100.0,0.0,0.0,0.0,0.0,0.0,0.0,0.0,0.0,0.0,0.0,0.0,16.7,16.7,66.6,1,21600.0,510,50.2,48.0
208,0.0,0.0,0.0,0.0,0.0,0.0,0.0,0.0,0.0,0.0,0.0,0.0,0.0,0.0,100.0,0.0,0.0,0.0,0.0,0.0,0.0,0.0,0.0,0.0,0.0,0.0,16.7,16.7,66.6,1,28845.182608695653,510,49.5,42.0
209,0.0,0.0,0.0,0.0,0.0,0.0,0.0,0.0,0.0,0.0,2.48,0.0,0.0,0.0,0.0,0.0,0.0,0.0,0.0,0.0,0.0,0.0,0.0,97.52,0.0,0.0,16.7,25.2,58.1,3,14328.0,500,3.9,83.6
210,0.0,0.0,0.0,0.0,0.0,0.0,0.0,0.0,0.0,0.0,2.48,0.0,0.0,0.0,0.0,0.0,0.0,0.0,0.0,0.0,0.0,0.0,0.0,97.52,0.0,0.0,16.7,25.2,58.1,3,14328.0,540,29.8,71.0
211,0.0,0.0,0.0,0.0,0.0,0.0,0.0,0.0,6.0,0.0,0.0,0.0,0.0,0.0,0.0,0.0,0.0,0.0,0.0,0.0,0.0,0.0,0.0,94.0,0.0,0.0,25.0,25.0,50.0,3,28845.182608695653,535,10.4,82.8
212,0.0,0.0,0.0,0.0,0.0,0.0,0.0,0.0,6.0,0.0,0.0,0.0,0.0,0.0,0.0,0.0,0.0,0.0,0.0,0.0,0.0,0.0,0.0,94.0,0.0,0.0,25.0,25.0,50.0,3,28845.182608695653,545,19.2,74.5
213,0.0,0.0,0.0,0.0,0.0,0.0,0.0,0.0,6.0,0.0,0.0,0.0,0.0,0.0,0.0,0.0,0.0,0.0,0.0,0.0,0.0,0.0,0.0,94.0,0.0,0.0,25.0,25.0,50.0,3,28845.182608695653,520,2.7,85.0
214,0.0,0.0,0.0,0.0,0.0,0.0,0.0,0.0,6.0,0.0,0.0,0.0,0.0,0.0,0.0,0.0,0.0,0.0,0.0,0.0,0.0,0.0,0.0,94.0,0.0,0.0,25.0,25.0,50.0,2,28845.182608695653,520,2.2,92.0
215,0.0,0.0,0.0,0.0,0.0,0.0,0.0,0.0,6.0,0.0,0.0,0.0,0.0,0.0,0.0,0.0,0.0,0.0,0.0,0.0,0.0,0.0,0.0,94.0,0.0,0.0,25.0,25.0,50.0,2,28845.182608695653,520,2.0,91.0
216,0.0,0.0,0.0,0.0,0.0,0.0,0.0,0.0,6.0,0.0,0.0,0.0,0.0,0.0,0.0,0.0,0.0,0.0,0.0,0.0,0.0,94.0,0.0,0.0,0.0,0.0,25.0,25.0,50.0,2,28845.182608695653,520,2.4,86.0
217,0.0,0.0,0.0,0.0,0.0,0.0,0.0,0.0,0.0,0.0,2.49,0.0,0.0,0.0,0.0,0.0,0.0,0.0,0.0,0.0,97.51,0.0,0.0,0.0,0.0,0.0,8.3,8.3,83.4,2,28800.0,450,2.0,62.0
218,0.0,0.0,0.0,0.0,0.0,0.0,0.0,0.0,0.0,0.0,2.49,0.0,0.0,0.0,0.0,0.0,0.0,0.0,0.0,0.0,97.51,0.0,0.0,0.0,0.0,0.0,8.3,8.3,83.4,2,28800.0,500,10.0,57.0
219,0.0,0.0,0.0,0.0,0.0,0.0,0.0,0.0,0.0,0.0,2.49,0.0,0.0,0.0,0.0,0.0,0.0,0.0,0.0,0.0,97.51,0.0,0.0,0.0,0.0,0.0,8.3,8.3,83.4,2,28800.0,550,23.0,44.0
220,0.0,0.0,0.0,0.0,0.0,0.0,0.0,0.0,0.0,0.0,2.49,0.0,0.0,0.0,0.0,0.0,0.0,0.0,0.0,0.0,97.51,0.0,0.0,0.0,0.0,0.0,8.3,8.3,83.4,2,28800.0,600,40.0,34.0
221,0.0,0.0,0.0,0.0,0.0,0.0,0.0,0.0,0.0,0.0,1.09,0.0,0.0,0.0,0.0,0.0,0.0,0.0,0.0,0.0,98.91,0.0,0.0,0.0,0.0,0.0,8.3,8.3,83.4,2,28800.0,450,2.0,48.0
222,0.0,0.0,0.0,0.0,0.0,0.0,0.0,0.0,0.0,0.0,1.09,0.0,0.0,0.0,0.0,0.0,0.0,0.0,0.0,0.0,98.91,0.0,0.0,0.0,0.0,0.0,8.3,8.3,83.4,2,28800.0,475,4.5,56.0
223,0.0,0.0,0.0,0.0,0.0,0.0,0.0,0.0,0.0,0.0,1.09,0.0,0.0,0.0,0.0,0.0,0.0,0.0,0.0,0.0,98.91,0.0,0.0,0.0,0.0,0.0,8.3,8.3,83.4,2,28800.0,525,15.0,44.0
224,0.0,0.0,0.0,0.0,0.0,0.0,0.0,0.0,0.0,0.0,1.09,0.0,0.0,0.0,0.0,0.0,0.0,0.0,0.0,0.0,98.91,0.0,0.0,0.0,0.0,0.0,8.3,8.3,83.4,2,28800.0,600,42.5,38.0
225,0.0,0.0,0.0,0.0,0.0,0.0,0.0,0.0,0.0,0.0,0.86,0.0,0.0,0.0,0.0,0.0,0.0,0.0,0.0,0.0,99.14,0.0,0.0,0.0,0.0,0.0,8.3,8.3,83.4,2,28800.0,475,2.0,48.0
226,0.0,0.0,0.0,0.0,0.0,0.0,0.0,0.0,0.0,0.0,0.86,0.0,0.0,0.0,0.0,0.0,0.0,0.0,0.0,0.0,99.14,0.0,0.0,0.0,0.0,0.0,8.3,8.3,83.4,2,28800.0,500,4.0,50.5
227,0.0,0.0,0.0,0.0,0.0,0.0,0.0,0.0,0.0,0.0,0.86,0.0,0.0,0.0,0.0,0.0,0.0,0.0,0.0,0.0,99.14,0.0,0.0,0.0,0.0,0.0,8.3,8.3,83.4,2,28800.0,550,13.0,47.0
228,0.0,0.0,0.0,0.0,0.0,0.0,0.0,0.0,0.0,0.0,0.86,0.0,0.0,0.0,0.0,0.0,0.0,0.0,0.0,0.0,99.14,0.0,0.0,0.0,0.0,0.0,8.3,8.3,83.4,2,28800.0,600,25.0,38.0
229,0.0,0.0,0.0,0.0,0.0,0.0,0.0,0.0,0.0,0.0,0.38,0.0,0.0,0.0,0.0,0.0,0.0,0.0,0.0,0.0,99.62,0.0,0.0,0.0,0.0,0.0,8.3,8.3,83.4,2,28800.0,500,1.0,38.0
230,0.0,0.0,0.0,0.0,0.0,0.0,0.0,0.0,0.0,0.0,0.38,0.0,0.0,0.0,0.0,0.0,0.0,0.0,0.0,0.0,99.62,0.0,0.0,0.0,0.0,0.0,8.3,8.3,83.4,2,28800.0,550,5.0,42.0
231,0.0,0.0,0.0,0.0,0.0,0.0,0.0,0.0,0.0,0.0,0.38,0.0,0.0,0.0,0.0,0.0,0.0,0.0,0.0,0.0,99.62,0.0,0.0,0.0,0.0,0.0,8.3,8.3,83.4,2,28800.0,575,7.0,41.0
232,0.0,0.0,0.0,0.0,0.0,0.0,0.0,0.0,0.0,0.0,0.38,0.0,0.0,0.0,0.0,0.0,0.0,0.0,0.0,0.0,99.62,0.0,0.0,0.0,0.0,0.0,8.3,8.3,83.4,2,28800.0,600,14.0,40.0
233,0.0,0.0,0.0,0.0,0.0,0.0,0.0,0.0,0.0,0.0,0.28,0.0,0.0,0.0,0.0,0.0,0.0,0.0,0.0,0.0,99.72,0.0,0.0,0.0,0.0,0.0,8.3,8.3,83.4,2,28800.0,525,1.5,30.0
234,0.0,0.0,0.0,0.0,0.0,0.0,0.0,0.0,0.0,0.0,0.28,0.0,0.0,0.0,0.0,0.0,0.0,0.0,0.0,0.0,99.72,0.0,0.0,0.0,0.0,0.0,8.3,8.3,83.4,2,28800.0,550,2.5,34.0
235,0.0,0.0,0.0,0.0,0.0,0.0,0.0,0.0,0.0,0.0,0.28,0.0,0.0,0.0,0.0,0.0,0.0,0.0,0.0,0.0,99.72,0.0,0.0,0.0,0.0,0.0,8.3,8.3,83.4,2,28800.0,575,4.5,40.0
236,0.0,0.0,0.0,0.0,0.0,0.0,0.0,0.0,0.0,0.0,0.28,0.0,0.0,0.0,0.0,0.0,0.0,0.0,0.0,0.0,99.72,0.0,0.0,0.0,0.0,0.0,8.3,8.3,83.4,2,28800.0,600,9.0,38.0
237,0.0,0.0,0.0,0.0,0.0,0.0,0.0,0.0,0.0,0.0,0.0,0.0,0.0,0.0,0.0,0.0,0.0,0.0,0.0,0.0,100.0,0.0,0.0,0.0,0.0,0.0,8.3,8.3,83.4,2,28800.0,575,2.0,25.0
238,0.0,0.0,0.0,0.0,0.0,0.0,0.0,0.0,0.0,0.0,0.0,0.0,0.0,0.0,0.0,0.0,0.0,0.0,0.0,0.0,100.0,0.0,0.0,0.0,0.0,0.0,8.3,8.3,83.4,2,28800.0,600,3.0,28.0
